Repository: MeijingChen06/BiGlass

File: tg_train.csv (part 1 of 16)
Li,B,O,F,Na,Mg,Al,Si,P,K,Ca,Ti,V,Cr,Mn,Fe,Co,Ni,Cu,Zn,Ga,Ge,As,Sr,Y,Zr,Nb,Mo,Cd,In,Sn,Sb,Te,Cs,Ba,La,Ce,Nd,Sm,Eu,Gd,Dy,Er,Yb,Ta,W,Tl,Pb,Bi,tg
0,13.82,59.87,0,0,0,0,9.21,0,0,0,0,0,0,0,0,0,0,0,0,0,3.29,0,0,0,0,0,0,0,0,0,0,0,0,0,0,0,0,0,0,0,0,0,0,0,0,0,13.16,0.66,450
0,13.64,60.06,0,0,0,0,9.42,0,0,0,0,0,0,0,0,0,0,0,0,0,3.25,0,0,0,0,0,0,0,0,0,0,0,0,0,0,0,0,0,0,0,0,0,0,0,0,0,12.34,1.3,435
0,14.47,60.38,0,0,0,0,9.12,0,0,0,0,0,0,0,0,0,0,0,0,0,3.46,0,0,0,0,0,0,0,0,0,0,0,0,0,0,0,0,0,0,0,0,0,0,0,0,0,10.69,1.89,445
0,14.33,60.44,0,0,0,0,9.03,0,0,0,0,0,0,0,0,0,0,0,0,0,3.43,0,0,0,0,0,0,0,0,0,0,0,0,0,0,0,0,0,0,0,0,0,0,0,0,0,10.28,2.49,448
0,0,64.29,0,0,0,0,0,0,0,0,0,0,0,0,0,0,0,0,0,0,21.43,0,0,0,0,0,0,0,0,0,0,0,0,0,0,0,0,0,0,0,0,0,0,0,0,0,0,14.29,468
0,0,58.37,7.45,0,0,0,0,0,0,0,0,0,0,0,0,0,0,0,0,0,21.64,0,0,0,0,0,0,0,0,0,0,0,0,0,0,0,0,0,0,0,0,0,0,0,0,0,0,12.55,434
0,0,56.16,9.78,0,0,0,0,0,0,0,0,0,0,0,0,0,0,0,0,0,19.89,0,0,0,0,0,0,0,0,0,0,0,0,0,0,0,0,0,0,0,0,0,0,0,0,0,0,14.17,393
0,0,55.85,9.49,0,0,0,0,0,0,0,0,0,0,0,0,0,0,0,0,0,17.22,0,0,0,0,0,0,0,0,0,0,0,0,0,0,0,0,0,0,0,0,0,0,0,0,0,0,17.43,385
4.24,0,58.74,0.45,8.98,0,2.13,20.07,0.22,0.07,0,0,0,0.18,0.32,1.92,0,0.47,0,0,0,0,0,0,0,0.79,0,0.01,0.01,0,0,0,0,0,0,0.04,0.25,0.9,0,0,0,0,0,0,0,0.01,0,0,0.13,498
3.57,0,60.01,0.38,7.54,0,1.79,22.2,0.19,0.06,0,0,0,0.15,0.27,1.62,0,0.39,0,0,0,0,0,0,0,0.67,0,0.01,0.01,0,0,0,0,0,0,0.03,0.21,0.76,0,0,0,0,0,0,0,0.01,0,0,0.1,509
5.11,0,57.13,0.54,10.81,0,2.59,17.31,0.29,0.08,0,0,0,0.21,0.39,2.31,0,0.57,0,0,0,0,0,0,0,0.96,0,0.01,0.01,0,0,0,0,0,0,0.05,0.3,1.08,0,0,0,0,0,0,0,0.01,0,0,0.16,484
3.74,5.12,58.89,0.39,7.83,0,1.86,17.46,0.21,0.06,0,0,0,0.15,0.28,1.67,0,0.41,0,0,0,0,0,0,0,0.7,0,0.01,0.01,0,0,0,0,0,0,0.04,0.22,0.78,0,0,0,0,0,0,0,0.01,0,0,0.11,503
3.99,2.53,58.83,0.42,8.4,0,1.99,18.79,0.22,0.07,0,0,0,0.16,0.3,1.8,0,0.44,0,0,0,0,0,0,0,0.75,0,0.01,0.01,0,0,0,0,0,0,0.04,0.23,0.84,0,0,0,0,0,0,0,0.01,0,0,0.12,505
10.18,0,56.34,0.41,8.09,0,1.93,18.16,0.21,0.06,0,0,0,0.16,0.29,1.75,0,0.43,0,0,0,0,0,0,0,0.71,0,0.01,0.01,0,0,0,0,0,0,0.04,0.22,0.81,0,0,0,0,0,0,0,0.01,0,0,0.12,457
0,0,60.47,0.48,9.59,0,2.3,21.38,0.27,0.08,0,0,0,0.18,0.35,2.05,0,0.5,0,0,0,0,0,0,0,0.85,0,0.01,0.01,0,0,0,0,0,0,0.04,0.26,0.96,0,0,0,0,0,0,0,0.01,0,0,0.14,562
4.14,0,58.79,0.43,8.65,0,2.07,19.41,0.23,0.07,0,0,0,0.17,0.31,3.16,0,0.45,0,0,0,0,0,0,0,0.76,0,0.01,0.01,0,0,0,0,0,0,0.04,0.24,0.87,0,0,0,0,0,0,0,0.01,0,0,0.13,504
4.44,0,58.69,0.47,9.43,0,2.26,21.06,0.25,0.08,0,0,0,0.18,0.34,0,0,0.49,0,0,0,0,0,0,0,0.84,0,0.01,0.01,0,0,0,0,0,0,0.04,0.26,0.95,0,0,0,0,0,0,0,0.01,0,0,0.13,490
3.26,0,59.04,0.35,6.92,0,10.84,15.45,0.19,0.05,0,0,0,0.13,0.25,1.47,0,0.36,0,0,0,0,0,0,0,0.61,0,0.01,0.01,0,0,0,0,0,0,0.03,0.19,0.69,0,0,0,0,0,0,0,0.01,0,0,0.09,543
4.56,0,58.66,0.48,9.45,0,0,21.16,0.25,0.07,0,0,0,0.18,0.34,2.02,0,0.5,0,0,0,0,0,0,0,0.85,0,0.01,0.01,0,0,0,0,0,0,0.04,0.26,0.95,0,0,0,0,0,0,0,0.01,0,0,0.14,484
4,0,59.29,0.42,8.33,0,1.97,18.62,0.24,0.06,0,0,0,0.17,0.3,1.76,0,0.44,0,0,0,0,0,0,0,3.1,0,0.01,0.01,0,0,0,0,0,0,0.04,0.23,0.83,0,0,0,0,0,0,0,0.01,0,0,0.12,525
4.08,0,59.1,0.43,8.55,0,2.02,19.13,0.23,0.06,0,0,0,0.17,0.31,1.82,0,0.45,0,0,0,0,0,0,0,2.29,0,0.01,0.01,0,0,0,0,0,0,0.04,0.24,0.86,0,0,0,0,0,0,0,0.01,0,0,0.12,506
4.16,0,58.93,0.44,8.76,0,2.08,19.64,0.23,0.07,0,0,0,0.17,0.32,1.87,0,0.46,0,0,0,0,0,0,0,1.49,0,0.01,0.01,0,0,0,0,0,0,0.04,0.24,0.88,0,0,0,0,0,0,0,0.01,0,0,0.13,500
4.3,0,58.57,0.45,9.23,0,2.18,20.55,0.25,0.07,0,0,0,0.18,0.33,1.97,0,0.48,0,0,0,0,0,0,0,0,0,0.01,0.01,0,0,0,0,0,0,0.04,0.25,0.92,0,0,0,0,0,0,0,0.01,0,0,0.13,477
4.08,0,58.76,0.64,8.63,0,2.07,19.36,0.36,0.1,0,0,0,0.25,0.46,1.85,0,0.67,0,0,0,0,0,0,0,0.76,0,0.01,0.01,0,0,0,0,0,0,0.06,0.35,1.27,0,0,0,0,0,0,0,0.02,0,0,0.19,510
4.37,0,58.79,0.25,9.27,0,2.22,20.79,0.12,0.04,0,0,0,0.1,0.18,1.99,0,0.27,0,0,0,0,0,0,0,0.83,0,0,0.01,0,0,0,0,0,0,0.02,0.14,0.51,0,0,0,0,0,0,0,0.01,0,0,0.06,489
4.19,0,58.78,0.44,8.9,0,2.13,19.93,0.23,0.07,0,0,0,0.17,0.32,1.89,0,0.47,0,0,0,0,0,0,0,0.79,0,0.01,0.01,0,0,0,0,0,0,0.04,0.24,0.89,0,0,0,0,0,0,0,0.01,0,0,0.43,475
4.24,0,58.74,0.44,8.86,0,2.12,19.77,0.23,0.07,0,0,0,0.17,0.32,1.88,0,0.47,0,0,0,0,0,0,0,0.78,0,0.01,0.01,0,0,0,0,0,0,0.04,0.24,0.89,0,0,0,0,0,0,0,0.01,0,0,0.63,472
4.11,0,58.79,0.43,8.58,0,2.06,19.23,0.21,0.06,0,0,0,0.17,0.31,1.83,0,0.45,0,0,0,0,0,0,0,0.77,0,0.01,0.01,0,0,0,0,0,0,0.04,0.24,0.86,0,0,0,0,0,0,0,0.01,0,0,1.79,469
4.08,0,59.1,0.44,8.74,0,2.09,19.58,0.95,0.07,0,0,0,0.17,0.32,1.87,0,0.46,0,0,0,0,0,0,0,0.77,0,0.01,0.01,0,0,0,0,0,0,0.04,0.24,0.87,0,0,0,0,0,0,0,0.01,0,0,0.13,470
4.06,0,59.33,0.42,8.57,0,2.03,19.09,1.58,0.07,0,0,0,0.17,0.31,1.83,0,0.45,0,0,0,0,0,0,0,0.75,0,0.01,0.01,0,0,0,0,0,0,0.04,0.24,0.86,0,0,0,0,0,0,0,0.01,0,0,0.12,474
3.89,0,59.9,0.4,8.16,0,1.93,18.21,2.84,0.06,0,0,0,0.16,0.29,1.74,0,0.43,0,0,0,0,0,0,0,0.73,0,0.01,0.01,0,0,0,0,0,0,0.04,0.22,0.82,0,0,0,0,0,0,0,0.01,0,0,0.11,516
0,0,53.26,0,25.67,0,0,17.65,0,0,0,0,0,0,0,0,0,0,0,0,0,0,0,0,0,0,0,0,0,0,0,0,0,0,0,0,0,0,0,0,0,0,0,0,0,0,0,0,3.41,380
0,0,55.61,0,21.04,0,0,20.14,0,0,0,0,0,0,0,0,0,0,0,0,0,0,0,0,0,0,0,0,0,0,0,0,0,0,0,0,0,0,0,0,0,0,0,0,0,0,0,0,3.2,445
0,0,54.73,0,21.49,0,0,16.63,0,0,0,0,0,0,0,0,0,0,0,0,0,0,0,0,0,0,0,0,0,0,0,0,0,0,0,0,0,0,0,0,0,0,0,0,0,0,0,0,7.15,405
0,0,57.58,0,17.05,0,0,21.98,0,0,0,0,0,0,0,0,0,0,0,0,0,0,0,0,0,0,0,0,0,0,0,0,0,0,0,0,0,0,0,0,0,0,0,0,0,0,0,0,3.4,449
0,0,58.71,0,14.23,0,0,22.01,0,0,0,0,0,0,0,0,0,0,0,0,0,0,0,0,0,0,0,0,0,0,0,0,0,0,0,0,0,0,0,0,0,0,0,0,0,0,0,0,5.05,458
0,0,58.11,0,13.28,0,0,17.12,0,0,0,0,0,0,0,0,0,0,0,0,0,0,0,0,0,0,0,0,0,0,0,0,0,0,0,0,0,0,0,0,0,0,0,0,0,0,0,0,11.48,426
0,0,58.89,0,12.29,0,0,19.02,0,0,0,0,0,0,0,0,0,0,0,0,0,0,0,0,0,0,0,0,0,0,0,0,0,0,0,0,0,0,0,0,0,0,0,0,0,0,0,0,9.81,444
0,0,60.13,0,10.69,0,0,22.06,0,0,0,0,0,0,0,0,0,0,0,0,0,0,0,0,0,0,0,0,0,0,0,0,0,0,0,0,0,0,0,0,0,0,0,0,0,0,0,0,7.11,460
0,0,61.97,0,6.13,0,0,22.12,0,0,0,0,0,0,0,0,0,0,0,0,0,0,0,0,0,0,0,0,0,0,0,0,0,0,0,0,0,0,0,0,0,0,0,0,0,0,0,0,9.78,465
0,0,55.93,0,20.34,0,0,20.34,0,0,0,0,0,0,0,0,0,0,0,0,0,0,0,0,0,0,0,0,0,0,0,0,0,0,0,0,0,0,0,0,0,0,0,0,0,0,0,0,3.39,415
0,0,58.33,0,14.58,0,0,20.83,0,0,0,0,0,0,0,0,0,0,0,0,0,0,0,0,0,0,0,0,0,0,0,0,0,0,0,0,0,0,0,0,0,0,0,0,0,0,0,0,6.25,443
0,0,59.86,0,18.78,0,0,0,18.42,0,0,0,0,0,0,0,0,0,0,0,0,0,0,0,0,0,0,0,0,0,0,0,0,0,0,0,0,0,0,0,0,0,0,0,0,0,0,0,2.95,315
0,0,59.97,0,17.85,0,0,0,17.77,0,0,0,0,0,0,0,0,0,0,0,0,0,0,0,0,0,0,0,0,0,0,0,0,0,0,0,0,0,0,0,0,0,0,0,0,0,0,0,4.4,330
0,0,60.08,0,16.97,0,0,0,17.17,0,0,0,0,0,0,0,0,0,0,0,0,0,0,0,0,0,0,0,0,0,0,0,0,0,0,0,0,0,0,0,0,0,0,0,0,0,0,0,5.79,340
0,0,60.02,0,16.83,0,0,0,16.87,0,0,0,0,0,0,0,0,0,0,0,0,0,0,0,0,0,0,0,0,0,0,0,0,0,0,0,0,0,0,0,0,0,0,0,0,0,0,0,6.28,351
0,16.51,55.38,0,3.15,0,1.05,2.57,0,0,0,0,0,0,0,0,0,0,0.06,3.59,0,0,0,0,0,0,0,0,0,0,0,0,0,0,0,0,0,0,0,0,0,0,0,0,0,0,0,15.71,1.96,320
0,17.75,56.14,0,0.06,0,1.12,2.8,0,0,0,0,0,0,0,0,0,0,1.54,3.86,0,0,0,0,0,0,0,0,0,0,0,0,0,0,0,0,0,0,0,0,0,0,0,0,0,0,0,16.55,0.16,320
0,17.04,56.37,0,0.66,0,1.1,2.7,0,0,0,0,0,0,0,0,0,0,0,3.72,0,0,0,0,0,0,0,0,0,0,0.07,0,0,0,0,0,0,0,0,0,0,0,0,0,0,0,0,15.87,2.47,331
0,16.07,55.02,0,5.59,0,2.27,2.62,0,0,0,0,0,0,0,0,0,0,0.52,3.5,0,0,0,0,0,0,0,0,0,0,0.12,0,0,0,0,0,0,0,0,0,0,0,0,0,0,0,0,12.46,1.84,312
0,18.86,55.83,0,0,0,0,0.5,0,0,0,0,0,0,0,0,0,0,0,1.83,0,0,0,0,0,0,0.22,0,0,0,0,0,0,0,0,0,0,0,0,0,0,0,0,0,0,0,0.28,19.39,3.08,310
0,15.32,55.24,0,0,0,0,1.11,0,0,0,0,0,0,0,0,0,0,0,1.64,0,0,0,0,0,0,0.5,0,0,0,0,0,0,0,0,0,0,0,0,0,0,0,0,0,0,0,0.94,22.39,2.86,290
42.42,0,42.42,0,0,0,0,0,0,0,0,0,0,0,0,0,0,0,0,0,0,0,0,0,0,0,0,0,0,0,0,0,0,0,3.03,0,0,0,0,0,0,0,0,0,0,0,0,0,12.12,275
41.94,0,41.94,0,0,0,0,0,0,0,0,0,0,0,0,0,0,0,0,0,0,0,0,0,0,0,0,0,0,0,0,0,0,0,6.45,0,0,0,0,0,0,0,0,0,0,0,0,0,9.68,270
20.69,0,48.28,0,0,0,0,0,0,0,0,0,0,0,0,0,0,0,0,0,0,0,0,0,0,0,0,0,0,0,0,0,0,0,17.24,0,0,0,0,0,0,0,0,0,0,0,0,0,13.79,322
10,0,55,0,0,0,0,0,0,0,0,0,0,0,0,0,0,0,0,0,0,0,0,0,0,0,0,0,0,0,0,0,0,0,5,0,0,0,0,0,0,0,0,0,0,0,0,0,30,310
13.64,0,54.55,0,0,0,0,0,0,0,0,0,0,0,0,0,0,0,0,0,0,0,0,0,0,0,0,0,0,0,0,0,0,0,0,0,0,0,0,0,0,0,0,0,0,0,0,0,31.82,282
9.3,0,55.81,0,0,0,0,0,0,0,0,0,0,0,0,0,0,0,0,2.33,0,0,0,0,0,0,0,0,0,0,0,0,0,0,0,0,0,0,0,0,0,0,0,0,0,0,0,0,32.56,298
4.76,0,57.14,0,0,0,0,0,0,0,0,0,0,0,0,0,0,0,0,4.76,0,0,0,0,0,0,0,0,0,0,0,0,0,0,0,0,0,0,0,0,0,0,0,0,0,0,0,0,33.33,304
2.41,0,57.83,0,0,0,0,0,0,0,0,0,0,0,0,0,0,0,0,6.02,0,0,0,0,0,0,0,0,0,0,0,0,0,0,0,0,0,0,0,0,0,0,0,0,0,0,0,0,33.73,317
10,0,55,0,0,0,0,0,0,0,0,0,0,0,0,0,0,0,0,2.5,0,0,0,0,0,0,0,0,0,0,0,0,0,0,2.5,0,0,0,0,0,0,0,0,0,0,0,0,0,30,307
10.81,0,54.05,0,0,0,0,0,0,0,0,0,0,0,0,0,0,0,0,2.7,0,0,0,0,0,0,0,0,0,0,0,0,0,0,5.41,0,0,0,0,0,0,0,0,0,0,0,0,0,27.03,317
11.76,0,52.94,0,0,0,0,0,0,0,0,0,0,0,0,0,0,0,0,2.94,0,0,0,0,0,0,0,0,0,0,0,0,0,0,8.82,0,0,0,0,0,0,0,0,0,0,0,0,0,23.53,334
12.9,0,51.61,0,0,0,0,0,0,0,0,0,0,0,0,0,0,0,0,3.23,0,0,0,0,0,0,0,0,0,0,0,0,0,0,12.9,0,0,0,0,0,0,0,0,0,0,0,0,0,19.35,350
11.27,0,53.52,0,0,0,0,0,0,0,2.82,0,0,0,0,0,0,0,0,2.82,0,0,0,0,0,0,0,0,0,0,0,0,0,0,4.23,0,0,0,0,0,0,0,0,0,0,0,0,0,25.35,111
0,0,70.02,0,0,0,0,0,0,0,2.51,0,26.3,0,0,0,0,0,0,0,0,0,0,0,0,0,0,0,0,0,0,0,0,0,0,0,0,0,0,0,0,0,0,0,0,0,0,0,1.18,280
0,0,69.77,0,0,0,0,0,0,0,2.61,0,25.74,0,0,0,0,0,0,0,0,0,0,0,0,0,0,0,0,0,0,0,0,0,0,0,0,0,0,0,0,0,0,0,0,0,0,0,1.88,290
0,0,69.52,0,0,0,0,0,0,0,2.72,0,25.15,0,0,0,0,0,0,0,0,0,0,0,0,0,0,0,0,0,0,0,0,0,0,0,0,0,0,0,0,0,0,0,0,0,0,0,2.62,295
0,0,69.24,0,0,0,0,0,0,0,2.84,0,24.51,0,0,0,0,0,0,0,0,0,0,0,0,0,0,0,0,0,0,0,0,0,0,0,0,0,0,0,0,0,0,0,0,0,0,0,3.42,300
0,0,58.33,0,0,0,0,0,0,0,0,0,0,0,0,0,0,0,0,0,0,0,20.83,0,0,0,0,0,0,0,0,0,0,0,0,0,0,0,0,0,0,0,0,0,0,0,0,8.33,12.5,270
0,0,57.45,0,0,0,0,0,0,0,0,0,0,0,0,0,0,0,0,0,0,0,21.28,0,0,0,0,0,0,0,0,0,0,0,0,0,0,0,0,0,0,0,0,0,0,0,0,12.77,8.51,290
0,0,56.52,0,0,0,0,0,0,0,0,0,0,0,0,0,0,0,0,0,0,0,17.39,0,0,0,0,0,0,0,0,0,0,0,0,0,0,0,0,0,0,0,0,0,0,0,8.7,0,17.39,300
0,0,58.33,0,0,0,0,0,0,0,0,0,0,0,0,0,0,0,0,0,0,0,20.83,0,0,0,0,0,0,0,0,0,0,0,0,0,0,0,0,0,0,0,0,0,0,0,4.17,0,16.67,310
0,0,60,0,0,0,0,0,0,0,0,0,0,0,0,0,0,0,0,0,0,0,16,0,0,0,0,0,0,0,0,12,0,0,0,0,0,0,0,0,0,0,0,0,0,0,0,0,12,300
0,0,55.56,0,0,0,0,0,0,0,0,0,0,0,0,0,0,0,0,0,0,13.33,0,0,0,0,0,0,0,0,0,0,0,0,0,0,0,0,0,0,0,0,0,0,0,0,17.78,0,13.33,270
0,0,61.54,0,0,0,0,0,0,0,0,0,0,0,0,0,0,0,0,0,0,19.23,0,0,0,0,0,0,0,0,0,0,0,0,0,0,0,0,0,0,0,0,0,0,0,0,0,11.54,7.69,470
0,0,62.26,0,0,0,0,0,0,0,0,0,0,0,0,0,0,0,0,0,0,22.64,0,0,0,0,0,0,0,0,0,0,0,0,0,0,0,0,0,0,0,0,0,0,0,0,0,11.32,3.77,420
0,0,63.64,0,0,0,0,0,0,0,0,0,0,0,0,0,0,0,0,0,0,21.82,0,0,0,0,0,0,0,0,0,0,0,0,0,0,0,0,0,0,0,0,0,0,0,0,0,3.63,10.91,450
0,0,61.54,0,0,0,0,0,0,0,0,0,0,0,0,0,0,0,0,0,0,19.23,0,0,0,0,0,0,0,0,0,0,0,0,0,0,0,0,0,0,0,0,0,0,0,0,0,11.54,7.69,470
0,0,60.08,0,0,0,0,0,0,0,0,0,0,0,0,0,0,0,0,0,0,13.57,0,0,0,0,0,0,0,0,0,0,0,0,0,0,0,0,0,0,0,0,0,0,0,0,0,13.17,13.17,360
0,0,59.02,0,0,0,0,0,0,0,0,0,0,0,0,0,0,0,0,0,0,13.52,0,0,0,0,0,0,0,0,0,0,0,0,0,0,0,0,0,0,0,0,0,0,0,0,0,18.44,9.02,340
0,0,60.86,0,0,0,0,0,0,0,0,0,0,0,0,0,0,0,0,0,0,12.92,0,0,0,0,0,0,0,0,0,0,0,0,0,0,0,0,0,0,0,0,0,0,0,0,0,8.61,17.61,370
0,0,59.6,0,0,0,0,0,0,0,0,0,0,0,0,0,0,0,0,0,0,12.12,0,0,0,0,0,0,0,0,0,0,0,0,0,0,0,0,0,0,0,0,0,0,0,0,0,14.14,14.14,360
0,0,56.52,0,0,0,0,0,0,0,0,0,0,0,0,0,0,0,0,0,0,8.69,0,0,0,0,0,0,0,0,0,0,0,0,0,0,0,0,0,0,0,0,0,0,0,0,0,26.09,8.69,310
0,0,66.1,0,0,0,0,0,0,0,0,0,0,0,0,0,0,0,0,0,0,30.51,0,0,0,0,0,0,0,0,0,0,0,0,0,0,0,0,0,0,0,0,0,0,0,0,0,0,3.39,460
0,0,64.29,0,0,0,0,0,0,0,0,0,0,0,0,0,0,0,0,0,0,21.43,0,0,0,0,0,0,0,0,0,0,0,0,0,0,0,0,0,0,0,0,0,0,0,0,0,0,14.29,470
0,0,62.96,0,0,0,0,0,0,0,0,0,0,0,0,0,0,0,0,0,0,14.81,0,0,0,0,0,0,0,0,0,0,0,0,0,0,0,0,0,0,0,0,0,0,0,0,0,0,22.22,430
0,0,61.98,0,0,0,0,0,0,0,0,0,0,0,0,0,0,0,0,0,0,19.01,0,0,0,0,0,0,0,0,0,0,0,0,0,0,0,0,0,0,0,0,0,0,0,0,4.56,0,14.45,410
0,0,55.56,0,0,0,0,0,0,0,0,0,0,0,0,0,0,0,0,0,0,13.33,0,0,0,0,0,0,0,0,0,0,0,0,0,0,0,0,0,0,0,0,0,0,0,0,17.78,0,13.33,270
0,0,51.57,0,0,0,0,0,0,0,0,0,0,0,0,0,0,0,0,0,0,12.11,0,0,0,0,0,0,0,0,0,0,0,0,0,0,0,0,0,0,0,0,0,0,0,0,27.12,0,9.2,240
0,0,55.75,0,0,0,0,0,0,0,0,0,0,0,0,0,0,0,0,0,0,11.5,0,0,0,0,0,0,0,0,0,0,0,0,0,0,0,0,0,0,0,0,0,0,0,0,16.37,0,16.37,270
0,0,53.6,0,0,0,0,0,0,0,0,0,0,0,0,0,0,0,0,0,0,8.82,0,0,0,0,0,0,0,0,0,0,0,0,0,0,0,0,0,0,0,0,0,0,0,0,20.42,0,17.17,240
0,0,48.98,0,0,0,0,0,0,0,0,0,0,0,0,0,0,0,0,0,0,8.16,0,0,0,0,0,0,0,0,0,0,0,0,0,0,0,0,0,0,0,0,0,0,0,0,31.63,0,11.23,210
0,0,53.6,0,0,0,0,0,0,0,0,0,0,0,0,0,0,0,0,0,0,6.96,0,0,0,0,0,0,0,0,0,0,0,0,0,0,0,0,0,0,0,0,0,0,0,0,19.49,0,19.95,240
0,0,57.08,0,0,0,0,0,0,0,0,0,0,0,0,0,0,0,0,0,0,4.29,0,0,0,0,0,0,0,0,0,0,0,0,0,0,0,0,0,0,0,0,0,0,0,0,9.44,0,29.19,230
0,0,60.55,0,0,0,0,0,0,0,0,0,0,0,0,0,0,0,0,0,0,9.86,0,0,0,0,0,0,0,0,0,0,0,0,0,0,0,0,0,0,0,0,0,0,0,0,3.55,0,26.04,270
0,0,49.37,0,0,0,0,0,0,0,0,0,0,0,0,0,0,0,0,0,0,7.6,0,0,0,0,0,0,0,0,0,0,0,0,0,0,0,0,0,0,0,0,0,0,0,0,30.38,0,12.66,190
0,0,45.2,0,0,0,0,0,0,0,0,0,0,0,0,0,0,0,0,0,0,2.74,0,0,0,0,0,0,0,0,0,0,0,0,0,0,0,0,0,0,0,0,0,0,0,0,38.36,0,13.7,180
0,0,56.9,0,0,0,0,0,0,0,0,0,0,0,0,0,0,0,0,0,0,0,0,0,0,0,0,0,0,0,0,0,0,0,0,0,0,0,0,0,0,0,0,0,0,0,7.76,0,35.34,260
0,0,54.55,0,0,0,0,0,0,0,0,0,0,0,0,0,0,0,0,0,0,0,0,0,0,0,0,0,0,0,0,0,0,0,0,0,0,0,0,0,0,0,0,0,0,0,13.64,0,31.82,250
0,0,49.49,0,0,0,0,0,0,0,0,0,0,0,0,0,0,0,0,0,0,0,0,0,0,0,0,0,0,0,0,0,0,0,0,0,0,0,0,0,0,0,0,0,0,0,26.26,0,24.24,240
0,0,46.24,0,0,0,0,0,0,0,0,0,0,0,0,0,0,0,0,0,0,0,0,0,0,0,0,0,0,0,0,0,0,0,0,0,0,0,0,0,0,0,0,0,0,0,34.41,0,19.35,190
0,0,64.41,0,0,0,0,0,0,0,0,0,0,0,0,0,0,0,0,0,0,22.06,0,0,0,0,0,0,0,0,0,5.34,0,0,0,0,0,0,0,0,0,0,0,0,0,0,0,0,8.19,450
0,0,63.96,0,0,0,0,0,0,0,0,0,0,0,0,0,0,0,0,0,0,19.82,0,0,0,0,0,0,0,0,0,6.48,0,0,0,0,0,0,0,0,0,0,0,0,0,0,0,0,9.73,420
0,0,61.54,0,0,0,0,0,0,0,0,0,0,0,0,0,0,0,0,0,0,15.38,0,0,0,0,0,0,0,0,0,7.69,0,0,0,0,0,0,0,0,0,0,0,0,0,0,0,7.69,7.69,400
0,0,54.65,0,0,0,0,0,0,0,0,0,0,0,0,0,0,0,0,0,0,15.87,0,0,0,0,0,0,0,0,0,0,0,0,0,0,0,0,0,0,0,0,0,0,0,0,18.59,5.44,5.44,260
0,0,63.22,0,0,0,0,0,0,0,0,0,0,0,0,0,0,0,0,0,0,26.01,0,0,0,0,0,0,0,0,0,0,0,0,0,0,0,0,0,0,0,0,0,0,0,0,0,9.89,0.88,417
0,17.83,61.15,0,0,0,0,0,0,0,0,5.73,0,0,0,0,0,0,0,0,0,0,0,0,0,0,0,0,0,0,0,0,0,0,0,0,0,0,0,0,0,0,0,0,0,0,0,0,15.29,488
0,17.39,60.87,0,0,0,0,0,0,0,0,4.35,0,0,0,0,0,0,0,0,0,0,0,0,0,0,0,0,0,0,0,0,0,0,0,0,0,0,0,0,0,0,0,0,0,0,0,0,17.39,476
0,15.56,61.11,0,0,0,0,0,0,0,0,5.56,0,0,0,0,0,0,0,0,0,0,0,0,0,0,0,0,0,0,0,0,0,0,0,0,0,0,0,0,0,0,0,0,0,0,0,0,17.78,467
0,13.64,61.36,0,0,0,0,0,0,0,0,6.82,0,0,0,0,0,0,0,0,0,0,0,0,0,0,0,0,0,0,0,0,0,0,0,0,0,0,0,0,0,0,0,0,0,0,0,0,18.18,465
0,11.63,61.63,0,0,0,0,0,0,0,0,8.14,0,0,0,0,0,0,0,0,0,0,0,0,0,0,0,0,0,0,0,0,0,0,0,0,0,0,0,0,0,0,0,0,0,0,0,0,18.6,476
0,11.48,61.48,0,0,0,0,0,0,0,0,7.38,0,0,0,0,0,0,0,0,0,0,0,0,0,0,0,0,0,0,0,0,0,0,0,0,0,0,0,0,0,0,0,0,0,0,0,0,19.67,457
0,3.66,60.89,0,0,0,7.49,12.49,0,0,4.54,3.5,0,0,0,0,0,0,0,4.85,0,0,0,0.98,0,0,0,0,0,0,0.17,0,0,0,1.33,0,0,0,0,0,0,0,0,0,0,0,0,0,0.11,670
0,0,66.24,0,0,0,0,0,0,0,0,0,0,0,0,0,0,0,0,0,0,32.07,0,0,0,0,0,0,0,0,0,0,0,0,0,0,0,0,0,0,0,0,0,0,0,0,0,0.84,0.85,475
0,0,65.81,0,0,0,0,0,0,0,0,0,0,0,0,0,0,0,0,0,0,30.77,0,0,0,0,0,0,0,0,0,0,0,0,0,0,0,0,0,0,0,0,0,0,0,0,0,1.71,1.71,475
0,0,64.91,0,0,0,0,0,0,0,0,0,0,0,0,0,0,0,0,0,0,28.07,0,0,0,0,0,0,0,0,0,0,0,0,0,0,0,0,0,0,0,0,0,0,0,0,0,3.51,3.51,475
0,0,63.96,0,0,0,0,0,0,0,0,0,0,0,0,0,0,0,0,0,0,25.23,0,0,0,0,0,0,0,0,0,0,0,0,0,0,0,0,0,0,0,0,0,0,0,0,0,5.41,5.4,475
0,0,63.47,0,0,0,0,0,0,0,0,0,0,0,0,0,0,0,0,0,0,23.74,0,0,0,0,0,0,0,0,0,0,0,0,0,0,0,0,0,0,0,0,0,0,0,0,0,6.39,6.39,465
0,0,61.9,0,0,0,0,0,0,0,0,0,0,0,0,0,0,0,0,0,0,19.05,0,0,0,0,0,0,0,0,0,0,0,0,0,0,0,0,0,0,0,0,0,0,0,0,0,9.52,9.53,440
0,0,61.35,0,0,0,0,0,0,0,0,0,0,0,0,0,0,0,0,0,0,17.39,0,0,0,0,0,0,0,0,0,0,0,0,0,0,0,0,0,0,0,0,0,0,0,0,0,10.63,10.63,420
0,0,60.78,0,0,0,0,0,0,0,0,0,0,0,0,0,0,0,0,0,0,15.69,0,0,0,0,0,0,0,0,0,0,0,0,0,0,0,0,0,0,0,0,0,0,0,0,0,11.76,11.77,400
0,0,63.96,0,0,0,0,0,0,0,0,0,0,0,0,0,0,0,0,0,0,27.03,0,0,0,0,0,0,0,0,0,0,0,0,0,0,0,0,0,0,0,0,0,0,0,0,0,7.21,1.8,475
0,0,63.64,0,0,0,0,0,0,0,0,0,0,0,0,0,0,0,0,0,0,25.46,0,0,0,0,0,0,0,0,0,0,0,0,0,0,0,0,0,0,0,0,0,0,0,0,0,7.27,3.63,470
0,0,63.3,0,0,0,0,0,0,0,0,0,0,0,0,0,0,0,0,0,0,23.85,0,0,0,0,0,0,0,0,0,0,0,0,0,0,0,0,0,0,0,0,0,0,0,0,0,7.34,5.51,465
0,0,62.26,0,0,0,0,0,0,0,0,0,0,0,0,0,0,0,0,0,0,18.87,0,0,0,0,0,0,0,0,0,0,0,0,0,0,0,0,0,0,0,0,0,0,0,0,0,7.55,11.32,440
0,0,61.91,0,0,0,0,0,0,0,0,0,0,0,0,0,0,0,0,0,0,17.14,0,0,0,0,0,0,0,0,0,0,0,0,0,0,0,0,0,0,0,0,0,0,0,0,0,7.62,13.33,420
0,0,61.54,0,0,0,0,0,0,0,0,0,0,0,0,0,0,0,0,0,0,15.38,0,0,0,0,0,0,0,0,0,0,0,0,0,0,0,0,0,0,0,0,0,0,0,0,0,7.69,15.38,410
0,0,64.91,0,0,0,0,0,0,0,0,0,0,0,0,0,0,0,0,0,0,26.32,0,0,0,0,0,0,0,0,0,0,0,0,0,0,0,0,0,0,0,0,0,0,0,0,0,1.76,7.02,475
0,0,62.26,0,0,0,0,0,0,0,0,0,0,0,0,0,0,0,0,0,0,20.75,0,0,0,0,0,0,0,0,0,0,0,0,0,0,0,0,0,0,0,0,0,0,0,0,0,9.43,7.55,450
0,0,61.54,0,0,0,0,0,0,0,0,0,0,0,0,0,0,0,0,0,0,19.23,0,0,0,0,0,0,0,0,0,0,0,0,0,0,0,0,0,0,0,0,0,0,0,0,0,11.54,7.69,430
0,0,60.78,0,0,0,0,0,0,0,0,0,0,0,0,0,0,0,0,0,0,17.65,0,0,0,0,0,0,0,0,0,0,0,0,0,0,0,0,0,0,0,0,0,0,0,0,0,13.73,7.84,410
0,0,60,0,0,0,0,0,0,0,0,0,0,0,0,0,0,0,0,0,0,16,0,0,0,0,0,0,0,0,0,0,0,0,0,0,0,0,0,0,0,0,0,0,0,0,0,16,8,390
0,0,55.17,0,0,0,0,0,0,0,0,0,0,0,0,0,0,0,0,0,13.79,0,0,0,0,0,0,0,0,0,0,0,0,0,0,0,0,0,0,0,0,0,0,0,0,0,0,24.14,6.9,330
0,0,57.89,0,0,0,0,0,0,0,0,0,0,0,0,0,0,0,0,0,10.53,0,0,0,0,0,0,0,0,0,0,0,0,0,0,0,0,0,0,0,0,0,0,0,0,0,0,10.53,21.05,330
0,0,54.55,0,0,0,0,0,0,0,0,0,0,0,0,0,0,0,0,0,9.09,0,0,0,0,0,0,0,0,0,0,0,0,0,0,0,0,0,0,0,0,0,0,0,0,0,13.64,0,22.73,255
0,0,52.38,0,0,0,0,0,0,0,0,0,0,0,0,0,0,0,0,0,9.52,0,0,0,0,0,0,0,0,0,0,0,0,0,0,0,0,0,0,0,0,0,0,0,0,0,19.05,0,19.05,230
0,0,57.89,0,0,0,0,0,0,0,0,0,0,0,0,0,0,0,0,0,10.53,0,0,0,0,0,0,0,0,0,0,0,0,0,0,0,0,0,0,0,0,0,0,0,0,0,0,10.53,21.05,323
0,0,55.93,0,0,0,0,0,0,0,0,0,0,0,0,0,0,0,0,0,20.34,0,0,0,0,0,0,0,0,0,0,0,0,0,0,0,0,0,0,0,0,0,0,0,0,0,0,20.34,3.39,420
0,0,58.54,0,0,0,0,0,0,0,0,0,0,0,0,0,0,0,0,0,14.63,0,0,0,0,0,0,0,0,0,0,0,0,0,0,0,0,0,0,0,0,0,0,0,0,0,0,7.32,19.51,365
0,0,56.25,0,0,0,0,0,0,0,0,0,0,0,0,0,0,0,0,0,15.62,0,0,0,0,0,0,0,0,0,0,0,0,0,0,0,0,0,0,0,0,0,0,0,0,0,0,18.75,9.38,355
0,0,57.89,0,0,0,0,0,0,0,0,0,0,0,0,0,0,0,0,0,10.53,0,0,0,0,0,0,0,0,0,0,0,0,0,0,0,0,0,0,0,0,0,0,0,0,0,0,10.53,21.05,325
0,0,57.89,0,0,0,0,0,0,0,0,0,0,0,0,0,0,0,0,0,7.89,0,0,0,0,0,0,0,0,0,0,0,0,0,0,0,0,0,0,0,0,0,0,0,0,0,0,10.53,23.68,305
0,0,58.54,0,0,0,0,0,0,0,0,0,0,0,0,0,0,0,0,0,7.32,0,0,0,0,0,0,0,0,0,0,0,0,0,0,0,0,0,0,0,0,0,0,0,0,0,0,7.32,26.83,305
0,0,64.29,0,0,0,0,21.43,0,0,0,0,0,0,0,0,0,0,0,0,0,0,0,0,0,0,0,0,0,0,0,0,0,0,0,0,0,0,0,0,0,0,0,0,0,0,0,0,14.29,540
0,0,63.16,0,0,0,0,15.79,0,0,0,0,0,0,0,0,0,0,0,0,0,0,0,0,0,0,0,0,0,0,0,0,0,0,0,0,0,0,0,0,0,0,0,0,0,0,0,0,21.05,410
0,0,62.5,0,0,0,0,12.5,0,0,0,0,0,0,0,0,0,0,0,0,0,0,0,0,0,0,0,0,0,0,0,0,0,0,0,0,0,0,0,0,0,0,0,0,0,0,0,0,25,410
0,0,62.2,0,0,0,0,10.98,0,0,0,0,0,0,0,0,0,0,0,0,0,0,0,0,0,0,0,0,0,0,0,0,0,0,0,0,0,0,0,0,0,0,0,0,0,0,0,0,26.83,410
0,0,61.9,0,0,0,0,9.52,0,0,0,0,0,0,0,0,0,0,0,0,0,0,0,0,0,0,0,0,0,0,0,0,0,0,0,0,0,0,0,0,0,0,0,0,0,0,0,0,28.57,400
0,0,61.74,0,0,0,0,8.69,0,0,0,0,0,0,0,0,0,0,0,0,0,0,0,0,0,0,0,0,0,0,0,0,0,0,0,0,0,0,0,0,0,0,0,0,0,0,0,0,29.58,390
0,0,61.63,0,0,0,0,8.14,0,0,0,0,0,0,0,0,0,0,0,0,0,0,0,0,0,0,0,0,0,0,0,0,0,0,0,0,0,0,0,0,0,0,0,0,0,0,0,0,30.23,364
0,32,60,0,0,0,0,0,0,0,0,0,0,0,0,0,0,0,0,0,0,0,0,0,0,0,0,0,0,0,0,0,0,0,0,0,0,0,0,0,0,0,0,0,0,0,0,0,8,426
0,24,60,0,0,0,0,0,0,0,0,0,0,0,0,0,0,0,0,0,0,0,0,0,0,0,0,0,0,0,0,0,0,0,0,0,0,0,0,0,0,0,0,0,0,0,0,0,16,376
0,22,60,0,0,0,0,0,0,0,0,0,0,0,0,0,0,0,0,0,0,0,0,0,0,0,0,0,0,0,0,0,0,0,0,0,0,0,0,0,0,0,0,0,0,0,0,0,18,366
0,20,60,0,0,0,0,0,0,0,0,0,0,0,0,0,0,0,0,0,0,0,0,0,0,0,0,0,0,0,0,0,0,0,0,0,0,0,0,0,0,0,0,0,0,0,0,0,20,360
0,18,60,0,0,0,0,0,0,0,0,0,0,0,0,0,0,0,0,0,0,0,0,0,0,0,0,0,0,0,0,0,0,0,0,0,0,0,0,0,0,0,0,0,0,0,0,0,22,346
0,16,60,0,0,0,0,0,0,0,0,0,0,0,0,0,0,0,0,0,0,0,0,0,0,0,0,0,0,0,0,0,0,0,0,0,0,0,0,0,0,0,0,0,0,0,0,0,24,334
0,14,60,0,0,0,0,0,0,0,0,0,0,0,0,0,0,0,0,0,0,0,0,0,0,0,0,0,0,0,0,0,0,0,0,0,0,0,0,0,0,0,0,0,0,0,0,0,26,320
0,12,60,0,0,0,0,0,0,0,0,0,0,0,0,0,0,0,0,0,0,0,0,0,0,0,0,0,0,0,0,0,0,0,0,0,0,0,0,0,0,0,0,0,0,0,0,0,28,304
0,10,60,0,0,0,0,0,0,0,0,0,0,0,0,0,0,0,0,0,0,0,0,0,0,0,0,0,0,0,0,0,0,0,0,0,0,0,0,0,0,0,0,0,0,0,0,0,30,294
0,0,57.14,0,0,0,0,0,0,0,0,0,0,0,0,0,0,0,0,0,0,14.29,0,0,0,0,0,0,0,0,0,0,0,0,0,0,0,0,0,0,0,0,0,0,0,0,14.29,0,14.29,300
0,0,55.56,0,0,0,0,0,0,0,0,0,0,0,0,0,0,0,0,0,0,13.33,0,0,0,0,0,0,0,0,0,0,0,4.44,0,0,0,0,0,0,0,0,0,0,0,0,13.33,0,13.33,280
0,0,55.56,0,0,0,0,0,0,0,0,0,0,0,0,0,0,0,0,0,0,13.33,0,0,0,0,0,0,0,0,0,0,0,0,0,0,0,0,0,0,0,0,0,0,0,0,17.78,0,13.33,270
0,0,56.52,0,0,0,0,0,0,0,0,0,0,0,0,0,0,0,0,0,0,13.04,0,4.35,0,0,0,0,0,0,0,0,0,0,0,0,0,0,0,0,0,0,0,0,0,0,13.04,0,13.04,320
0,0,56.52,0,0,0,0,0,0,0,0,0,0,0,0,0,0,0,0,4.35,0,13.04,0,0,0,0,0,0,0,0,0,0,0,0,0,0,0,0,0,0,0,0,0,0,0,0,13.04,0,13.04,320
0,0,56.52,0,0,0,0,0,0,0,0,0,0,0,0,0,0,0,0,0,0,13.04,0,0,0,0,0,0,0,0,0,0,0,0,0,0,0,0,0,0,0,0,0,0,0,0,13.04,4.35,13.04,290
0,0,57.45,0,0,0,0,0,0,0,0,0,0,0,0,0,0,0,0,0,0,12.76,0,0,0,0,0,0,0,0,0,0,0,0,0,4.25,0,0,0,0,0,0,0,0,0,0,12.77,0,12.77,310
0,0,57.45,0,0,0,0,0,0,0,0,0,0,0,0,0,0,0,0,0,4.25,12.76,0,0,0,0,0,0,0,0,0,0,0,0,0,0,0,0,0,0,0,0,0,0,0,0,12.77,0,12.77,330
0,0,57.45,0,0,0,0,0,0,0,0,0,0,0,0,0,0,0,0,0,0,12.76,4.25,0,0,0,0,0,0,0,0,0,0,0,0,0,0,0,0,0,0,0,0,0,0,0,12.77,0,12.77,330
0,0,58.33,0,0,0,0,0,0,0,0,4.17,0,0,0,0,0,0,0,0,0,12.5,0,0,0,0,0,0,0,0,0,0,0,0,0,0,0,0,0,0,0,0,0,0,0,0,12.5,0,12.5,350
0,0,58.33,0,0,0,0,0,0,0,0,0,0,0,0,0,0,0,0,0,0,12.5,0,0,0,4.17,0,0,0,0,0,0,0,0,0,0,0,0,0,0,0,0,0,0,0,0,12.5,0,12.5,310
0,0,58.33,0,0,0,0,0,0,0,0,0,0,0,0,0,0,0,0,0,0,16.67,0,0,0,0,0,0,0,0,0,0,0,0,0,0,0,0,0,0,0,0,0,0,0,0,12.5,0,12.5,330
0,0,58.33,0,0,0,0,0,0,0,0,0,0,0,0,0,0,0,0,0,0,12.5,0,0,0,0,0,0,0,0,0,0,4.17,0,0,0,0,0,0,0,0,0,0,0,0,0,12.5,0,12.5,300
0,0,59.18,0,0,0,0,0,0,0,0,0,0,0,0,0,0,0,0,0,0,12.24,0,0,0,0,4.08,0,0,0,0,0,0,0,0,0,0,0,0,0,0,0,0,0,0,0,12.25,0,12.25,360
0,0,58.33,0,0,0,0,0,0,0,0,0,0,0,0,0,0,0,0,0,8.33,0,0,0,0,0,0,0,0,0,0,0,0,0,0,0,0,0,0,0,0,0,0,0,0,0,0,8.33,25,342
0,0,57.45,0,0,0,0,0,0,0,0,0,0,0,0,0,0,0,0,0,8.51,0,0,0,0,0,0,0,0,0,0,0,0,0,0,0,0,0,0,0,0,0,0,0,0,0,0,12.77,21.28,333
0,0,56.52,0,0,0,0,0,0,0,0,0,0,0,0,0,0,0,0,0,8.7,0,0,0,0,0,0,0,0,0,0,0,0,0,0,0,0,0,0,0,0,0,0,0,0,0,0,17.39,17.39,329
0,0,58.33,0,0,0,0,0,0,0,0,0,0,0,0,0,0,0,0,0,10.42,0,0,0,0,0,0,0,0,0,0,0,0,0,0,0,0,0,0,0,0,0,0,0,0,0,0,8.33,22.92,355
0,0,56.52,0,0,0,0,0,0,0,0,0,0,0,0,0,0,0,0,0,10.87,0,0,0,0,0,0,0,0,0,0,0,0,0,0,0,0,0,0,0,0,0,0,0,0,0,0,17.39,15.22,339
0,0,55.56,0,0,0,0,0,0,0,0,0,0,0,0,0,0,0,0,0,11.11,0,0,0,0,0,0,0,0,0,0,0,0,0,0,0,0,0,0,0,0,0,0,0,0,0,0,22.22,11.11,338
0,0,57.45,0,0,0,0,0,0,0,0,0,0,0,0,0,0,0,0,0,12.77,0,0,0,0,0,0,0,0,0,0,0,0,0,0,0,0,0,0,0,0,0,0,0,0,0,0,12.76,17.02,361
0,0,56.52,0,0,0,0,0,0,0,0,0,0,0,0,0,0,0,0,0,13.04,0,0,0,0,0,0,0,0,0,0,0,0,0,0,0,0,0,0,0,0,0,0,0,0,0,0,17.39,13.04,359
0,0,55.56,0,0,0,0,0,0,0,0,0,0,0,0,0,0,0,0,0,13.33,0,0,0,0,0,0,0,0,0,0,0,0,0,0,0,0,0,0,0,0,0,0,0,0,0,0,22.22,8.89,359
0,0,56.52,0,0,0,0,0,0,0,0,0,0,0,0,0,0,0,0,0,15.22,0,0,0,0,0,0,0,0,0,0,0,0,0,0,0,0,0,0,0,0,0,0,0,0,0,0,17.39,10.87,379
0,0,54.55,0,0,0,0,0,0,0,0,0,0,0,0,0,0,0,0,0,15.91,0,0,0,0,0,0,0,0,0,0,0,0,0,0,0,0,0,0,0,0,0,0,0,0,0,0,27.27,2.28,374
0,0,56.52,0,0,0,0,0,0,0,0,0,0,0,0,0,0,0,0,0,10.87,0,0,0,0,0,0,0,0,0,0,0,0,0,0,0,0,0,0,0,0,0,0,0,0,0,0,17.39,15.22,325
0,0,56.65,0,0,0,0,0.43,0,0,0,0,0,0,0,0,0,0,0,0,10.73,0,0,0,0,0,0,0,0,0,0,0,0,0,0,0,0,0,0,0,0,0,0,0,0,0,0,17.17,15.02,330
0,0,56.78,0,0,0,0,0.85,0,0,0,0,0,0,0,0,0,0,0,0,10.59,0,0,0,0,0,0,0,0,0,0,0,0,0,0,0,0,0,0,0,0,0,0,0,0,0,0,16.95,14.83,420
0,0,56.9,0,0,0,0,1.26,0,0,0,0,0,0,0,0,0,0,0,0,10.46,0,0,0,0,0,0,0,0,0,0,0,0,0,0,0,0,0,0,0,0,0,0,0,0,0,0,16.74,14.64,444
0,0,57.69,0,0,0,0,3.85,0,0,0,0,0,0,0,0,0,0,0,0,9.62,0,0,0,0,0,0,0,0,0,0,0,0,0,0,0,0,0,0,0,0,0,0,0,0,0,0,15.38,13.46,469
0,0,58.18,0,0,0,0,5.45,0,0,0,0,0,0,0,0,0,0,0,0,9.09,0,0,0,0,0,0,0,0,0,0,0,0,0,0,0,0,0,0,0,0,0,0,0,0,0,0,14.54,12.73,493
10,0,55,0,0,0,0,0,0,0,0,0,0,0,0,0,0,0,0,0,0,0,0,0,0,0,0,0,0,0,0,0,0,0,5,0,0,0,0,0,0,0,0,0,0,0,0,0,30,311
12.82,0,53.85,0,0,0,0,0,0,0,0,0,0,0,0,0,0,0,0,0,0,0,0,0,0,0,0,0,0,0,0,0,0,0,5.13,0,0,0,0,0,0,0,0,0,0,0,0,0,28.21,305
15.79,0,52.63,0,0,0,0,0,0,0,0,0,0,0,0,0,0,0,0,0,0,0,0,0,0,0,0,0,0,0,0,0,0,0,5.26,0,0,0,0,0,0,0,0,0,0,0,0,0,26.32,302
18.92,0,51.35,0,0,0,0,0,0,0,0,0,0,0,0,0,0,0,0,0,0,0,0,0,0,0,0,0,0,0,0,0,0,0,5.41,0,0,0,0,0,0,0,0,0,0,0,0,0,24.32,304
25.71,0,48.57,0,0,0,0,0,0,0,0,0,0,0,0,0,0,0,0,0,0,0,0,0,0,0,0,0,0,0,0,0,0,0,5.71,0,0,0,0,0,0,0,0,0,0,0,0,0,20,304
29.41,0,47.06,0,0,0,0,0,0,0,0,0,0,0,0,0,0,0,0,0,0,0,0,0,0,0,0,0,0,0,0,0,0,0,5.88,0,0,0,0,0,0,0,0,0,0,0,0,0,17.65,300
33.33,0,45.45,0,0,0,0,0,0,0,0,0,0,0,0,0,0,0,0,0,0,0,0,0,0,0,0,0,0,0,0,0,0,0,6.06,0,0,0,0,0,0,0,0,0,0,0,0,0,15.15,294
37.5,0,43.75,0,0,0,0,0,0,0,0,0,0,0,0,0,0,0,0,0,0,0,0,0,0,0,0,0,0,0,0,0,0,0,6.25,0,0,0,0,0,0,0,0,0,0,0,0,0,12.5,278
41.94,0,41.94,0,0,0,0,0,0,0,0,0,0,0,0,0,0,0,0,0,0,0,0,0,0,0,0,0,0,0,0,0,0,0,6.45,0,0,0,0,0,0,0,0,0,0,0,0,0,9.68,270
22.22,0,50,0,0,0,0,0,0,0,0,0,0,0,0,0,0,0,0,0,0,0,0,5.56,0,0,0,0,0,0,0,0,0,0,0,0,0,0,0,0,0,0,0,0,0,0,0,0,22.22,309
29.41,0,47.06,0,0,0,0,0,0,0,0,0,0,0,0,0,0,0,0,0,0,0,0,5.88,0,0,0,0,0,0,0,0,0,0,0,0,0,0,0,0,0,0,0,0,0,0,0,0,17.65,311
37.5,0,43.75,0,0,0,0,0,0,0,0,0,0,0,0,0,0,0,0,0,0,0,0,6.25,0,0,0,0,0,0,0,0,0,0,0,0,0,0,0,0,0,0,0,0,0,0,0,0,12.5,289
46.67,0,40,0,0,0,0,0,0,0,0,0,0,0,0,0,0,0,0,0,0,0,0,6.67,0,0,0,0,0,0,0,0,0,0,0,0,0,0,0,0,0,0,0,0,0,0,0,0,6.67,252
0,30,60,0,0,0,0,0,0,0,0,0,0,0,0,0,0,0,0,0,0,0,0,0,0,0,0,0,0,0,0,0,0,0,0,0,0,0,0,0,0,0,0,0,0,0,0,0,10,463
0,22,60,0,0,0,0,0,0,0,0,0,0,0,0,0,0,0,0,0,0,0,0,0,0,0,0,0,0,0,0,0,0,0,0,0,0,0,0,0,0,0,0,0,0,0,0,0,18,412
0,18,60,0,0,0,0,0,0,0,0,0,0,0,0,0,0,0,0,0,0,0,0,0,0,0,0,0,0,0,0,0,0,0,0,0,0,0,0,0,0,0,0,0,0,0,0,0,22,372
0,14,60,0,0,0,0,0,0,0,0,0,0,0,0,0,0,0,0,0,0,0,0,0,0,0,0,0,0,0,0,0,0,0,0,0,0,0,0,0,0,0,0,0,0,0,0,0,26,341
0,10,60,0,0,0,0,0,0,0,0,0,0,0,0,0,0,0,0,0,0,0,0,0,0,0,0,0,0,0,0,0,0,0,0,0,0,0,0,0,0,0,0,0,0,0,0,0,30,320
0,18.63,60.78,0,0,0,0,0,0,0,0,0,1.96,0,0,0,0,0,0,0,0,0,0,0,0,0,0,0,0,0,0,0,0,0,0,0,0,0,0,0,0,0,0,0,0,0,0,0,18.63,484
0,17.31,61.54,0,0,0,0,0,0,0,0,0,3.85,0,0,0,0,0,0,0,0,0,0,0,0,0,0,0,0,0,0,0,0,0,0,0,0,0,0,0,0,0,0,0,0,0,0,0,17.31,474
0,7.5,64.29,0,0,0,0,0,0,0,0,0,10.71,0,0,0,0,0,0,0,0,0,0,0,0,0,0,0,0,0,0,0,0,0,0,0,0,0,0,0,0,0,0,0,0,0,0,0,17.5,427
0,6.21,65.52,0,0,0,0,0,0,0,0,0,13.79,0,0,0,0,0,0,0,0,0,0,0,0,0,0,0,0,0,0,0,0,0,0,0,0,0,0,0,0,0,0,0,0,0,0,0,14.48,392
0,5,66.67,0,0,0,0,0,0,0,0,0,16.67,0,0,0,0,0,0,0,0,0,0,0,0,0,0,0,0,0,0,0,0,0,0,0,0,0,0,0,0,0,0,0,0,0,0,0,11.67,347
0,11.25,64.29,0,0,0,0,0,0,0,0,0,10.71,0,0,0,0,0,0,0,0,0,0,0,0,0,0,0,0,0,0,0,0,0,0,0,0,0,0,0,0,0,0,0,0,0,0,0,13.75,488
0,10,64.29,0,0,0,0,0,0,0,0,0,10.71,0,0,0,0,0,0,0,0,0,0,0,0,0,0,0,0,0,0,0,0,0,0,0,0,0,0,0,0,0,0,0,0,0,0,0,15,392
0,8.75,64.29,0,0,0,0,0,0,0,0,0,10.71,0,0,0,0,0,0,0,0,0,0,0,0,0,0,0,0,0,0,0,0,0,0,0,0,0,0,0,0,0,0,0,0,0,0,0,16.25,408
0,6.25,64.29,0,0,0,0,0,0,0,0,0,10.71,0,0,0,0,0,0,0,0,0,0,0,0,0,0,0,0,0,0,0,0,0,0,0,0,0,0,0,0,0,0,0,0,0,0,0,18.75,435
0,14,60,0,0,0,0,0,0,0,0,0,0,0,0,0,0,0,0,0,0,0,0,0,0,0,0,0,0,0,0,0,0,0,0,0,0,0,0,0,0,0,0,0,0,0,0,0,26,376
0,12.12,61.54,0,0,0,0,0,0,0,0,0,3.85,0,0,0,0,0,0,0,0,0,0,0,0,0,0,0,0,0,0,0,0,0,0,0,0,0,0,0,0,0,0,0,0,0,0,0,22.5,404
0,7.24,65.52,0,0,0,0,0,0,0,0,0,13.79,0,0,0,0,0,0,0,0,0,0,0,0,0,0,0,0,0,0,0,0,0,0,0,0,0,0,0,0,0,0,0,0,0,0,0,13.45,394
10.83,2.34,57.32,0,2.58,3.32,7.02,15.54,0.62,0,0,0,0,0,0,0,0,0,0,0,0,0,0,0,0,0,0,0,0,0,0,0,0,0,0,0,0,0,0,0,0,0,0,0,0,0,0,0,0.43,487
0,0,52.73,0,0,0,0,0,0,0,9.09,0,0,0,0,0,0,0,18.18,0,0,0,0,9.09,0,0,0,0,0,0,0,0,0,0,0,0,0,0,0,0,0,0,0,0,0,0,0,0,10.91,425
0,0,53.19,0,0,0,0,0,0,0,8.51,0,0,0,0,0,0,0,17.02,0,0,0,0,8.51,0,0,0,0,0,0,0,0,0,0,0,0,0,0,0,0,0,0,0,0,0,0,0,0,12.77,401
0,0,53.85,0,0,0,0,0,0,0,7.69,0,0,0,0,0,0,0,15.38,0,0,0,0,7.69,0,0,0,0,0,0,0,0,0,0,0,0,0,0,0,0,0,0,0,0,0,0,0,0,15.38,393
0,0,54.84,0,0,0,0,0,0,0,6.45,0,0,0,0,0,0,0,12.9,0,0,0,0,6.45,0,0,0,0,0,0,0,0,0,0,0,0,0,0,0,0,0,0,0,0,0,0,0,0,19.35,371
0,0,52.83,0,0,0,0,0,0,0,7.55,0,0,0,0,0,0,0,18.87,0,0,0,0,9.43,0,0,0,0,0,0,0,0,0,0,0,0,0,0,0,0,0,0,0,0,0,0,0,0,11.32,400
0,0,52.63,0,0,0,0,0,0,0,10.53,0,0,0,0,0,0,0,17.55,0,0,0,0,8.77,0,0,0,0,0,0,0,0,0,0,0,0,0,0,0,0,0,0,0,0,0,0,0,0,10.53,432
0,0,52.5,0,0,0,0,0,0,0,12.5,0,0,0,0,0,0,0,16.67,0,0,0,0,8.33,0,0,0,0,0,0,0,0,0,0,0,0,0,0,0,0,0,0,0,0,0,0,0,0,10,441
0,0,64.96,0,7.14,0.24,0.6,0,21.71,0,0.24,0,0.16,0,0,0,0,0,0,0,0,0,0,0,0,0,0,0,0,0,0,0,0,0,0.24,0,0,0,0,0,0,0,0,0,0,0,0,3.93,0.79,210
0,20.72,56.21,0,0,0,1.09,0.92,0,0,0,0,0,0,0,0,0,0,0,0,0,0,0,0,0,0,0,0,0,0,0,0,0,0,0,0,0,0,0,0,0,0,0,0,0,0,0,19.88,1.19,315
0,16.32,54.73,1.66,0,0,1.24,1.05,0,0,0,0,0,0,0,0,0,0,0,0,0,0,0,0,0,0,0,0,0,0,0.21,0,0,0,0,0,0,0,0,0,0,0,0,0,0,0,0,22.62,2.17,270
1.92,18.16,53.33,3.03,0,0,0,1.43,0,0,0,0,0,0,0,0,0,0,0,0,0,0,0,0,0,0,0,0,0,0,0,0,0,0,0,0,0,0,0,0,0,0,0,0,0,0,0,21.88,0.25,270
0,15.38,54.01,1.56,0,0,1.17,0.99,0,0,0,0,0,0,0,0,0,0,0,5.12,0,0,0,0,0,0,0,0,0,0,0.2,0,0,0,0,0,0,0,0,0,0,0,0,0,0,0,0,21.32,0.26,305
0,19.07,55.43,0,0,0,0.6,0.5,0,0,0,0,0,0,0,0,0,0,0,0,0,0,0,0,0,0,0,0,0,0,0.4,0,0,0,1.57,0,0,0,0,0,0,0,0,0,0,0,0,22.17,0.26,315
0,17.21,54.96,0,1.93,0,0,1,0,0,0,0,0,0,0,0,0,0,0,2.21,0,0,0,0,0,0,0,0,0,0,0,0,0,0,0,0,0,0,0,0,0,0,0,0,0,0,0,20.12,2.57,320
0,18.17,55.51,1.51,0,0,1.13,0.96,0,0.61,0,0,0,0,0,0,0,0,0,0,0,0,0,0,0,0,0,0,0,0,0.38,0,0,0,0,0,0,0,0,0,0,0,0,0,0,0,0,18.03,3.7,320
0,20,54.88,1.53,0,0,0,0.97,0,0,0,0,0,0,0,0,0,0,0,0.36,0,0,0,0,0,0,0,0,0,0,0.19,0,0,0,0,0,0,0,0,0,0,0,0,0,0,0,0,21.83,0.25,290
0,18.65,55,1.55,0,0,0.58,0.98,0,0,0,0,0,0,0,0,0,0,0,0.36,0,0,0,0,0,0,0,0,0,0,0.2,0,0,0,0,0,0,0,0,0,0,0,0,0,0,0,0,21.15,1.52,280
0,21.84,56.37,0,0,0,1,1.27,0,0,0,0,0,0,0,0,0,0,0,1.24,0,0,0,0,0,0,0,0,0,0,0,0,0,0,0,0,0,0,0,0,0,0,0,0,0,0,0,18.17,0.11,310
0,21.83,55.78,0,0,0,0,0,0,0,0,0,0,0,0,0,0,0,0,1.3,0,0,0,0,0,0,0,0,0,0,0,0,0,0,0,0,0,0,0,0,0,0,0,0,0,0,0,19.77,1.31,335
0,19.97,55.5,0,0,0,0,0,0,0,0,0,0,0,0,0,0,0,0,2.03,0,0,0,0,0,0,0,0,0,0,0.34,0,0,0,0,0,0,0,0,0,0,0,0,0,0,0,0,20.81,1.35,329
0,19.25,55.59,0,0,0,0,0,0,0,0,0,0,0,0,0,0,0,0,1.38,0,0.86,0,0,0,0,0,0,0,0,0.34,0,0,0,0,0,0,0,0,0,0,0,0,0,0,0,0,21.89,0.69,328
0,0,67.83,0,0,0,0,0,19.58,0,0,0,0,0,0,0,0,0,0,0,0,0,0,0,0,0,0,0,0,0,0,0,0,0,0,0,0,0,0,0,0,0,0,0,0,0,0,0,12.58,416
0,0,67.73,0,0,0,0,0,19.33,0,0,0,0,0,0,0,0,0,0,0,0,0,0,0,0,0,0,0,0,0,0,0,0,0,0,0,0,0,0,0,0,0,0,0,0,0,0,0,12.94,419
0,0,69.23,0,0,0,0,0,23.08,0,0,0,0,0,0,0,0,0,0,0,0,0,0,0,0,0,0,0,0,0,0,0,0,0,0,0.31,0,0,0,0,0,0,0,0,0,0,0,0,7.38,424
0,0,68.52,0,0,0,0,0,20.39,0,0,0,0,0,0,0,0,0,0,0,0,0,0,0,0,0,0.91,0,0,0,0,0,0,0,0,0,0,0,0,0,0,0,0,0,0,0,0,0,10.18,452
0,0,68.41,0,0,0,0,0,21.04,0,0,0,0,0,0,0,0,0,0,0,0,0,0,0,0,0,0,0,0,0,0,0,0,0,0,0,0,0,0,0,0,0,0,0,0,0,0,0,10.55,418
0,0,68.3,0,0,0,0,0,20.76,0,0,0,0,0,0,0,0,0,0,0,0,0,0,0,0,0,0,0,0,0,0,0,0,0,0,0,0,0,0,0,0,0,0,0,0,0,0,0,10.94,414
0,0,67.84,0,0,0,0,0,19.59,0,0,0,0,0,0,0,0,0,0,0,0,0,0,0,0,0,0,0,0,0,0,0,0,0,0,0,0,0,0,0,0,0,0,0,0,0,0,0,12.58,413
0,0,67.72,0,0,0,0,0,19.3,0,0,0,0,0,0,0,0,0,0,0,0,0,0,0,0,0,0,0,0,0,0,0,0,0,0,0,0,0,0,0,0,0,0,0,0,0,0,0,12.98,412
0,16.82,56.54,0,0,0,1.07,2.35,0,0,0,0,0,0,0,0,0,0,0,4,0,0,0,0,0.1,0,0,0,0,0,0,0,0,0,0,0,0,0,0,0,0,0,0,0,0,0,0,15.64,3.49,340
0,16.86,57.01,0,0,0,1.04,2.49,0,0,0,0,0,0,0,0,0,0,0,3.74,0,0,0,0,0.14,0,0,0,0,0,0,0,0,0,0,0,0,0,0,0,0,0,0,0,0,0,0,13.67,5.04,345
0,16.35,56.8,0,0,0,0.21,2.73,0,0,0,0,0,0,0,0,0,0,0,4.03,0,0,0,0,0.72,0,0,0,0,0,0,0,0,0,0,0,0,0,0,0,0,0,0,0,0,0,0,14.71,4.44,343
0,8.18,56.81,0,0,0,0,0,0,0,0,0,0,0,0,0,0,0,0,0,8.36,0,0,0,0,0,0,0,0,0,0,0,0,0,0,0,0,0,0,0,0,0,0,0,0,0,0,15.95,10.7,328
0,16.13,57.79,0,0,0,0,0,0,0,0,0,0,0,0,0,0,0,0,0,6.59,0,0,0,0,0,0,0,0,0,0,0,0,0,0,0,0,0,0,0,0,0,0,0,0,0,0,11.06,8.43,360
0,6.32,56.68,0,0,0,0,0,0,0,0,0,0,0,0,0,0,0,0,0,7.82,0,0,2.12,0,0,0,0,0,0,0,0,0,0,0,0,0,0,0,0,0,0,0,0,0,0,0,14.46,12.59,334
0,8.15,56.97,0,0,0,0,0,0,0,0,0,0,0,0,0,0,0,0,0,7.57,0,0,0,0,0,0,0,0.55,0,0,0,0,0,0.92,0,0,0,0,0,0,0,0,0,0,0,0,13.66,12.17,338
0,8.18,56.87,0,0,0,0,0,0,0,0,0,0,0,0,0,0,0,0,0,7.59,0,0,0,0,0,0,0,0,0,0,0,0,0.5,0.93,0,0,0,0,0,0,0,0,0,0,0,0,13.71,12.22,330
0,8.14,57.57,0,0,0,0,0,0,0,0,0,0,0,0,0,0,0,0,0,7.56,0,0,0,0,0,0,0,0,0,0,0,0,0,0,0,0,0,0,0,0,0,0,0,0,0.61,0,13.96,12.16,333
0,8.01,57.52,0,0,0,0,0,0,0,0,0,0,0,0,0,0,0,0,0,7.44,1.33,0,0,0,0,0,0,0,0,0,0,0,0,0,0,0,0,0,0,0,0,0,0,0,0,0,13.74,11.97,340
0,15.51,56.77,0,3.49,0,0,0,0,0,0,0,0,0,0,0,0,0,0,0,5.76,0,0,0,0,0,0,0,0,0,0,0,0,0,0,0,0,0,0,0,0,0,0,0,0,0,0,9.2,9.27,359
0,15.49,57.63,0,0,2.68,0,0,0,0,0,0,0,0,0,0,0,0,0,0,5.75,0,0,0,0,0,0,0,0,0,0,0,0,0,0,0,0,0,0,0,0,0,0,0,0,0,0,9.18,9.26,364
0,15.07,57.42,0,0,0,0,0,0,0,4.68,0,0,0,0,0,0,0,0,0,5.6,0,0,0,0,0,0,0,0,0,0,0,0,0,0,0,0,0,0,0,0,0,0,0,0,0,0,8.23,9.01,361
0,15.75,57.75,0,0,0,0,0,0,0,0,0,0,0,0,0,0,0,0,0,5.85,0,0,2.65,0,0,0,0,0,0,0,0,0,0,0,0,0,0,0,0,0,0,0,0,0,0,0,8.6,9.41,374
0,15.84,57.8,0,0,0,0,0,0,0,0,0,0,0,0,0,0,0,0,0,5.89,0,0,0,0,0,0,0,0,0,0,0,0,0,3.6,0,0,0,0,0,0,0,0,0,0,0,0,7.41,9.47,383
0,15.97,58.11,0,0,0,0,0,0,0,0,0,0,0,0,0,0,0,0,0,5.93,0,0,0,0.99,0,0,0,0,0,0,0,0,0,0,0,0,0,0,0,0,0,0,0,0,0,0,9.47,9.54,365
0,16.09,58.09,0,0,0,0,0,0,0,0,0,0,0,0,0,0,0,0,0,5.98,0,0,0,0,0,0,0,0,0,0,0,0,0,0,0.69,0,0,0,0,0,0,0,0,0,0,0,9.53,9.61,365
0,15.7,58.41,0,0,0,0,0,0,0,0,1.37,0,0,0,0,0,0,0,0,5.83,0,0,0,0,0,0,0,0,0,0,0,0,0,0,0,0,0,0,0,0,0,0,0,0,0,0,9.31,9.38,370
0,15.93,58.29,0,0,0,0,0,0,0,0,0,0,0,0,0,0,0,0,0,5.92,0,0,0,0,0.9,0,0,0,0,0,0,0,0,0,0,0,0,0,0,0,0,0,0,0,0,0,9.44,9.52,367
0,15.89,58.45,0,0,0,0,0,0,0,0,0,0,0,0,0,0,0,0,0,5.9,0,0,0,0,0,0.83,0,0,0,0,0,0,0,0,0,0,0,0,0,0,0,0,0,0,0,0,9.42,9.5,365
0,16.08,58.3,0,0,0,0,0,0,0,0,0,0,0,0,0,0,0,0,0,5.97,0,0,0,0,0,0,0,0,0,0,0,0,0,0,0,0,0,0,0,0,0,0,0,0.51,0,0,9.53,9.61,367
0,15.56,59.7,0,0,0,0,0,0,0,0,0,0,0,0,0,0,0,0,0,5.78,0,0,0,0,0,0,0,0,0,0,0,0,0,0,0,0,0,0,0,0,0,0,0,0,2.34,0,8.49,8.13,379
0,15.93,57.84,0,0,0,0,0,0,0,0,0,0,0,0,0,0,0,0,1.36,5.92,0,0,0,0,0,0,0,0,0,0,0,0,0,0,0,0,0,0,0,0,0,0,0,0,0,0,9.44,9.52,365
0,7.1,56.08,0,0,0,0,0,0,0,0,0,0,0,0,0,0,0,0,0,6.6,0,0,0,0,0,0,0,9.63,0,0,0,0,0,0,0,0,0,0,0,0,0,0,0,0,0,0,9.97,10.61,389
0,7.18,58.74,0,0,0,0,5.2,0,0,0,0,0,0,0,0,0,0,0,0,6.67,0,0,0,0,0,0,0,0,0,0,0,0,0,0,0,0,0,0,0,0,0,0,0,0,0,0,11.48,10.73,374
0,6.11,60.32,0,0,0,0,0,0,0,0,0,0,0,0,0,0,0,0,0,5.68,10.17,0,0,0,0,0,0,0,0,0,0,0,0,0,0,0,0,0,0,0,0,0,0,0,0,0,8.58,9.13,391
0,14.72,59.91,0,0,0,0,0,0,0,0,0,0,0,0,0,0,0,0,0,5.47,0,0,0,0,0,0,0,0,0,0,0,6.42,0,0,0,0,0,0,0,0,0,0,0,0,0,0,6.89,6.6,338
0,8.96,55.46,0,0,0,0,0,0,0,0,0,0,0,0,0,0,0,0,0,4.16,0,0,0,0,0,0,0,0,0,0,0,0,0,0,0,0,0,0,0,0,0,0,0,0,0,0,22.71,8.7,301
0,7.89,59.32,0,0,0,0,0,0,0,0,0,0,0,0,0,0,0,0,0,7.32,0,0,0,0,0,0,0,0,0,0,0,0,0,0,0,0,0,0,0,0,0,0,0,0,0,0,3.38,22.09,339
0,0,60,0,0,0,0,0,0,0,0,0,0,0,0,0,0,0,0,0,16.49,0,0,0,0,0,0,0,0,0,0,0,0,0,0,0,0,0,0,0,0,0,0,0,0,0,0,0,23.51,370
0,0,56.52,0,0,0,0,0,0,0,0,0,0,0,0,0,0,0,0,0,10.9,0,0,0,0,0,0,0,0,0,0,0,0,0,0,0,0,0,0,0,0,0,0,0,0,0,0,17.4,15.18,326
0,0,56.65,0,0,0,0,0.43,0,0,0,0,0,0,0,0,0,0,0,0,10.73,0,0,0,0,0,0,0,0,0,0,0,0,0,0,0,0,0,0,0,0,0,0,0,0,0,0,17.17,15.02,330
0,0,56.78,0,0,0,0,0.84,0,0,0,0,0,0,0,0,0,0,0,0,10.6,0,0,0,0,0,0,0,0,0,0,0,0,0,0,0,0,0,0,0,0,0,0,0,0,0,0,16.95,14.84,333
0,0,56.9,0,0,0,0,1.26,0,0,0,0,0,0,0,0,0,0,0,0,10.46,0,0,0,0,0,0,0,0,0,0,0,0,0,0,0,0,0,0,0,0,0,0,0,0,0,0,16.73,14.65,337
0,0,57.14,0,0,0,0,2.04,0,0,0,0,0,0,0,0,0,0,0,0,10.19,0,0,0,0,0,0,0,0,0,0,0,0,0,0,0,0,0,0,0,0,0,0,0,0,0,0,16.34,14.29,345
0,0,57.69,0,0,0,0,3.85,0,0,0,0,0,0,0,0,0,0,0,0,9.61,0,0,0,0,0,0,0,0,0,0,0,0,0,0,0,0,0,0,0,0,0,0,0,0,0,0,15.39,13.46,350
0,0,51.01,0,0,0,0,0,0,0,10.5,0,0,0,0,0,0,0,13.99,0,0,0,0,10.5,0,0,0,0,0,0,0,0,0,0,0,0,0,0,0,0,0,0,0,0,0,0,0,0,13.99,411
0,0,50.2,0,0,0,0,0,0,0,9.95,0,0,0,0,0,0,0,16.62,0,0,0,0,9.95,0,0,0,0,0,0,0,0,0,0,0,0,0,0,0,0,0,0,0,0,0,0,0,0,13.27,418
0,0,49.7,0,0,0,0,0,0,0,9.43,0,0,0,0,0,0,0,18.86,0,0,0,0,9.43,0,0,0,0,0,0,0,0,0,0,0,0,0,0,0,0,0,0,0,0,0,0,0,0,12.57,425
0,0,49.06,0,0,0,0,0,0,0,8.98,0,0,0,0,0,0,0,20.99,0,0,0,0,8.98,0,0,0,0,0,0,0,0,0,0,0,0,0,0,0,0,0,0,0,0,0,0,0,0,11.98,422
0,0,48.57,0,0,0,0,0,0,0,8.57,0,0,0,0,0,0,0,22.86,0,0,0,0,8.57,0,0,0,0,0,0,0,0,0,0,0,0,0,0,0,0,0,0,0,0,0,0,0,0,11.43,418
0,0,48.44,0,0,0,0,0,0,0,8.14,0,0,0,0,0,0,0,24.42,0,0,0,0,8.14,0,0,0,0,0,0,0,0,0,0,0,0,0,0,0,0,0,0,0,0,0,0,0,0,10.86,416
0,0,50.83,0,0,0,0,0,0,0,10.54,0,0,0,0,0,0,0,14.05,0,0,0,0,10.54,0,0,0,0,0,0,0,0,0,0,0,0,0,0,0,0,0,0,0,0,0,0,0,0,14.05,412
0,0,50.44,0,0,0,0,0,0,0,10.62,0,0,0,0,0,0,0,14.16,0,0,0,0,10.62,0,0,0,0,0,0,0,0,0,0,0,0,0,0,0,0,0,0,0,0,0,0,0,0,14.16,411
0,0,50.18,0,0,0,0,0,0,0,10.68,0,0,0,0,0,0,0,14.21,0,0,0,0,10.68,0,0,0,0,0,0,0,0,0,0,0,0,0,0,0,0,0,0,0,0,0,0,0,0,14.25,410
0,16.57,62.17,0,0,0,0,8.05,0,0,0,0,0,0,0,0,0,0,0,0,0,0,0,0,0,0,3.36,0,0.44,0,0,0,0,0,0,0,0,0,0,0,0,0,0,0,0,0,0,3.5,5.91,545
0,13.55,62.16,0,0,0,0,11.93,0,0,0,0,0,0,0,0,0,0,0,0,0,0,0,0,0,0,2.13,0,0.29,0,0,0,0,0,0,0,0,0,0,0,0,0,0,0,0,0,0,5.07,4.86,540
0,10.44,62.16,0,0,0,0,15.92,0,0,0,0,0,0,0,0,0,0,0,0,0,0,0,0,0,0,0.87,0,0.15,0,0,0,0,0,0,0,0,0,0,0,0,0,0,0,0,0,0,6.69,3.77,530
0,19.21,55.42,0,0,0,0,1.1,0,0,0,0,0,0,0,0,0,0,1.64,8.1,0,0,0,0,0,0,0,0,0,0,0,0,0,0,1.77,0,0,0,0,0,0,0,0,0,0,0,0,12.51,0.24,385
0,18.66,55.26,0,0,0,0,1.07,0,0,0,0,0,0,0,0,0,0,1.59,7.69,0,0,0,0,0,0,0,0,0,0,0,0,0,0,3.37,0,0,0,0,0,0,0,0,0,0,0,0,12.11,0.24,389
0,2.35,67.77,0,0,0,0.53,0.45,7.3,3.18,0,0,15.29,0,0,0,0,0,0,0.34,0,0,0,0,0,0,0,0,0,0,0,0,1.71,0,0,0,0,0,0,0,0,0,0,0,0,0,0.9,0,0.18,266
0,2.42,67.71,0,0,0,0.55,0.47,7.12,2.98,0,0,15.12,0,0,0,0,0,0,0.35,0,0,0,0,0,0,0,0,0,0,0,0,1.76,0,0,0,0,0,0,0,0,0,0,0,0,0,0.92,0,0.6,274
0,2.27,68.09,0,0,0,0.52,0.44,7.25,3.08,0,0,15.96,0,0,0,0,0,0,0.32,0,0,0,0,0,0,0,0,0,0,0,0,1.32,0,0,0,0,0,0,0,0,0,0,0,0,0,0.62,0,0.11,278
0,2.28,68.55,0,0,0,0,0,7.46,2.81,0,0,16.88,0,0,0,0,0,0,0,0,0,0,0,0,0,0,0,0,0,0,0,1.16,0,0,0,0,0,0,0,0,0,0,0,0,0,0.75,0,0.11,272
0,0,61.11,0,0,0,0,0,0,0,0,5.56,0,0,0,0,0,0,0,0,0,11.11,0,0,0,0,0,0,0,0,0,0,0,0,0,0,0,0,0,0,0,0,0,0,0,0,0,11.11,11.11,270
0,0,59.52,0,0,0,0,0,0,0,0,7.14,0,0,0,0,0,0,0,0,0,4.76,0,0,0,0,0,0,0,0,0,0,0,0,0,0,0,0,0,0,0,0,0,0,0,0,0,14.29,14.29,220
0,0,63.01,0,0,0,0,0,0,0,0,15.05,0,0,0,0,0,0,0,0,0,5.1,0,0,0,0,0,0,0,0,0,0,0,0,0,0,0,0,0,0,0,0,0,0,0,0,0,5.1,11.73,180
0,0,61.79,0,0,0,0,0,0,0,0,8.96,0,0,0,0,0,0,0,0,0,4.72,0,0,0,0,0,0,0,0,0,0,0,0,0,0,0,0,0,0,0,0,0,0,0,0,0,4.72,19.81,210
0,0,60.82,0,0,0,0,0,0,0,0,4.11,0,0,0,0,0,0,0,0,0,4.33,0,0,0,0,0,0,0,0,0,0,0,0,0,0,0,0,0,0,0,0,0,0,0,0,0,4.33,26.41,260
1.17,0,61.62,0,2.04,0,0.22,24.81,0,0,0,0,0,0,0,0,0,0,0,0,0,0,0.04,1.1,0,0,0,0,0,0,0,0,0,0.22,0,0,0,0,0,0,0,0,0,0,0,0,0,8.76,0.03,452
0.14,0,61.95,0,0.33,0,0,25.73,0,2.42,0,0,0,0,0,0,0,0,0,0,0,0,0.06,0.59,0,0,0,0,0,0,0,0,0,0,0.11,0,0,0,0,0,0,0,0,0,0,0,0,7.79,0.03,489
0,27.76,60,0,0,0,0,0,0,0,0,0,0,0,0,0,0,0,0,0,0,0,0,0,0,0,0,0,0,0,0,0,0,0,0,0,0,0,0,0,0,0,0,0,0,0,0,0,12.24,459
0,22.44,60,0,0,0,0,0,0,0,0,0,0,0,0,0,0,0,0,0,0,0,0,0,0,0,0,0,0,0,0,0,0,0,0,0,0,0,0,0,0,0,0,0,0,0,0,0,17.56,426
0,19.52,60,0,0,0,0,0,0,0,0,0,0,0,0,0,0,0,0,0,0,0,0,0,0,0,0,0,0,0,0,0,0,0,0,0,0,0,0,0,0,0,0,0,0,0,0,0,20.48,398
0,11.72,60,0,0,0,0,0,0,0,0,0,0,0,0,0,0,0,0,0,0,0,0,0,0,0,0,0,0,0,0,0,0,0,0,0,0,0,0,0,0,0,0,0,0,0,0,0,28.28,328
0,8.08,60,0,0,0,0,0,0,0,0,0,0,0,0,0,0,0,0,0,0,0,0,0,0,0,0,0,0,0,0,0,0,0,0,0,0,0,0,0,0,0,0,0,0,0,0,0,31.92,309
0,0,64.96,0,7.14,0.24,0.6,0,21.71,0,0.24,0,0.16,0,0,0,0,0,0,0,0,0,0,0,0,0,0,0,0,0,0,0,0,0,0.24,0,0,0,0,0,0,0,0,0,0,0,0,3.93,0.79,227
0,0,60,0,0,0,0,0,0,0,0,0,0,0,0,8.08,0,0,0,0,0,0,0,0,0,0,0,0,0,0,0,0,0,0,0,0,0,0,0,0,0,0,0,0,0,0,0,0,31.92,415
0,0,60,0,0,0,0,0,0,0,0,0,0,0,0,12.04,0,0,0,0,0,0,0,0,0,0,0,0,0,0,0,0,0,0,0,0,0,0,0,0,0,0,0,0,0,0,0,0,27.96,432
0,0,57.17,0,0,0,3.86,0,0,0,0,0,0,0,0,0,0,0,0,0,0,0,0,0,0,0,0,0,14.13,0,0,0,0,0,0,0,0,0,0,0,0,0,0,0,0,0,0,0,24.84,383
0,0,57.63,0,0,0,3.81,0,0,0,0,0,0,0,0,0,0,0,0,0,0,0,0,0,0,0,0,0,11.86,0,0,0,0,0,0,0,0,0,0,0,0,0,0,0,0,0,0,0,26.7,370
0,0,57.89,0,0,0,3.79,0,0,0,0,0,0,0,0,0,0,0,0,0,0,0,0,0,0,0,0,0,10.53,0,0,0,0,0,0,0,0,0,0,0,0,0,0,0,0,0,0,0,27.79,357
0,0,58.59,0,0,0,3.73,0,0,0,0,0,0,0,0,0,0,0,0,0,0,0,0,0,0,0,0,0,7.04,0,0,0,0,0,0,0,0,0,0,0,0,0,0,0,0,0,0,0,30.64,344
0,0,60,0,0,0,0,0,0,0,0,0,0,0,0,0,0,0,0,0,8,0,0,0,0,0,0,0,0,0,0,0,0,0,0,0,0,0,0,0,0,0,0,0,0,0,0,0,32,354
0,0,60,0,0,0,0,0,0,0,0,0,0,0,0,0,0,0,0,0,8.8,0,0,0,0,0,0,0,0,0,0,0,0,0,0,0,0,0,0,0,0,0,0,0,0,0,0,0,31.2,359
0,0,60,0,0,0,0,0,0,0,0,0,0,0,0,0,0,0,0,0,10,0,0,0,0,0,0,0,0,0,0,0,0,0,0,0,0,0,0,0,0,0,0,0,0,0,0,0,30,365
0,0,60,0,0,0,0,0,0,0,0,0,0,0,0,0,0,0,0,0,12,0,0,0,0,0,0,0,0,0,0,0,0,0,0,0,0,0,0,0,0,0,0,0,0,0,0,0,28,382
0,0,60,0,0,0,0,0,0,0,0,0,0,0,0,0,0,0,0,0,14,0,0,0,0,0,0,0,0,0,0,0,0,0,0,0,0,0,0,0,0,0,0,0,0,0,0,0,26,402
