Repository: MeijingChen06/BiGlass

File: ts_train.csv (part 1 of 4)
Li,B,O,F,Na,Mg,Al,Si,P,K,Ca,Ti,V,Cr,Mn,Fe,Co,Ni,Cu,Zn,Ga,Ge,As,Sr,Y,Zr,Nb,Mo,Cd,In,Sn,Sb,Te,Cs,Ba,La,Ce,Nd,Sm,Eu,Gd,Dy,Er,Yb,Ta,W,Tl,Pb,Bi,ts
0,2.35,67.77,0,0,0,0.53,0.45,7.3,3.18,0,0,15.29,0,0,0,0,0,0,0.34,0,0,0,0,0,0,0,0,0,0,0,0,1.71,0,0,0,0,0,0,0,0,0,0,0,0,0,0.9,0,0.18,344
0,2.42,67.71,0,0,0,0.55,0.47,7.12,2.98,0,0,15.12,0,0,0,0,0,0,0.35,0,0,0,0,0,0,0,0,0,0,0,0,1.76,0,0,0,0,0,0,0,0,0,0,0,0,0,0.92,0,0.6,356
0,2.27,68.09,0,0,0,0.52,0.44,7.25,3.08,0,0,15.96,0,0,0,0,0,0,0.32,0,0,0,0,0,0,0,0,0,0,0,0,1.32,0,0,0,0,0,0,0,0,0,0,0,0,0,0.62,0,0.11,350
0,2.28,68.55,0,0,0,0,0,7.46,2.81,0,0,16.88,0,0,0,0,0,0,0,0,0,0,0,0,0,0,0,0,0,0,0,1.16,0,0,0,0,0,0,0,0,0,0,0,0,0,0.75,0,0.11,347
0,0,66.76,0,0,0,0,0,2.11,0,0,0,19.93,0,0,0,0,0,0,2.15,0,0,0,0,0,0,0,0,0,0,0,0,0,0,0,0,0,0,0,0,0,0,0,0,0,0,0,8.12,0.93,225
0,0,66.67,0,0,0,0,0,2.17,0,0,0,19.81,0,0,0,0,0,0.2,2.15,0,0,0,0,0,0,0,0,0,0,0,0,0,0,0,0,0,0,0,0,0,0,0,0,0,0,0,8.07,0.93,220
0,0,67.02,0,0,0,0,0,1.77,0,0,0,20.32,0,0,0,0,0,0,1.55,0,0,0,0,0,0,0,0,0,0,0,0,0,0,0,0,0,0,0,0,0,0,0,0,0,0,0,7.53,1.8,230
0,0,66.57,0,0,0,0,0,2.97,0,0,0,18.52,0,0,0,0,0,0,2.59,0,0,0,0,0,0,0,0,0,0,0,0,0,0,0,0,0,0,0,0,0,0,0,0,0,0,0,7.55,1.81,235
0,0,66.22,0,0,0,0,0,0,0,0,0,20,0,0,0,0,0,0,2.73,0,0,0,0,0,0,1,0,0,0,0,0,0,0,0,0,0,0,0,0,0,0,0,0,0,0,0,8.15,1.9,236
0,0,63.62,3.48,0,0,0,0,0,0,0,0,20.62,0,0,0,0,0,0.6,1.57,0,0,0,0,0,0,0.96,0,0,0,0,0,0,0,0,0,0,0,0,0,0,0,0,0,0,0,0,8.42,0.73,220
0,0,63.91,3.52,0,0,0,0,0,0,0,0,20.91,0,0,0,0,0,0,1.59,0,0,0,0,0,0,0,0,0,0,0,0,0,0,0,0,0,0,0,0,0,0,0,0,0.98,0,0,8.54,0.56,220
0,0,64.29,2.8,0,0,0,0,1.81,0,0,0,18.89,0,0,0,0,0,0,1.58,0,0,0,0,0,0,0.97,0,0,0,0,0,0,0,0,0,0,0,0,0,0,0,0,0,0,0,0,9.1,0.55,230
0,0,66.92,0,0,0,0,0,2.13,0,0,0,20.11,0,0,0,0,0,0,0,0,0,0,1.7,0,0,0,0,0,0,0,0,0,0,0,0,0,0,0,0,0,0,0,0,0,0,0,8.2,0.94,242
0,0,66.22,0,0,0,0,0,2.91,0,0,0,18.17,0,0,0,0,0,0,3.55,0,0,0,0,0,0,0.31,0,0,0,0,0,0,0,0,0,0,0,0,0,0,0,0,0,0,0,0,7.41,1.06,220
0,0,67.29,0,0,0,0,0,1.74,0,0,0,19.51,0,0,0,0,0,0,2.03,0,0,0,0,0,0,0.62,0,0,0,0,0,0,0,0,0,0,0,0,0,0,0,0,0,0,0.71,0,7.39,0.71,225
0,0,67.42,0,0,0,0,0,1.71,0,0,0,19.17,0,0,0,0,0,0,1.99,0,0,0,0,0,0,0.61,1.13,0,0,0,0,0,0,0,0,0,0,0,0,0,0,0,0,0,0,0,7.27,0.7,225
0,0,66.04,0,0,0,0,0,2.89,0,0,0,18.01,0,0,0,0,0,0,3.52,0,0,0,0,0,0,0.61,0,0,0,0,0,0,1.45,0,0,0,0,0,0,0,0,0,0,0,0,0,6.42,1.05,205
0,0,65.21,0,0,0,0,0,2.87,0,0,0,17.89,0,0,0,0,0,0,3.5,0,0,0,0,0,0,0.61,0,0,0,0,0,0,4.33,0,0,0,0,0,0,0,0,0,0,0,0,0,4.55,1.05,200
0,14.19,54.98,0,0,0,0,0.88,0,0,0,0,0,0,0,1.16,0,0,0,3.24,0,0,0,0,0,0,0,0,0,0,0,0,0,0.7,0,0,0,0,0,0,0,0,0,0,0,0,0,21.33,3.53,339
0,11.93,54.68,0,0,0,0,0.36,0,0,0,0,0,0,0,0.82,0,0,0,2.69,0,0,0,0,0,0,0,0,0,0,0,0,0,1.03,0,0,0,0,0,0,0,0,0,0,0,0,0,22.23,6.26,340
0,12.61,54.42,0,0,0,0,0.47,0,0,0,0,0,0,0,0.89,0,0,0,3.31,0,0,0,0,0,0,0,0,0,0,0,0,0,1.01,0,0,0,0,0,0,0,0,0,0,0,0,0,23.03,4.26,345
0,12.5,54.53,0,0,0,0,0.58,0,0,0,0,0,0,0,1.23,0,0,0,3.28,0,0,0,0,0,0,0,0,0,0,0,0,0,0.99,0,0,0,0,0,0,0,0,0,0,0,0,0,22.67,4.22,343
0,12.3,54.28,0,0,0,0,0.7,0,0,0,0,0,0,0,1.23,0,0,0,3.19,0,0,0,0,0,0,0,0,0,0,0,0,0,1.99,0,0,0,0,0,0,0,0,0,0,0,0,0,22.11,4.19,343
0,11.91,54.34,0,0,0,0,0.57,0,0,0,0,0,0,0,1.21,0,0,0,5.1,0,0,0,0,0,0,0,0,0,0,0,0,0,0.98,0,0,0,0,0,0,0,0,0,0,0,0,0,21.81,4.07,340
0,12.32,54.37,0,0,0,0,0.59,0,0,0,0,0,0,0,1.32,0,0,0,3.28,0,0,0,0,0,0,0,0,0,0,0,0,0,1.5,0,0,0,0,0,0,0,0,0,0,0,0,0,22.46,4.17,245
0,25.72,58.22,0,0,0,0,3.42,0,0,0.52,0,0,0,0,0,0,0,0,4.69,0,0,0,0,0,0,0,0,0,0,0.1,0,0,0,3.26,0,0,0,0,0,0,0,0,0,0,0,0,3.94,0.13,585
0,14.9,52.4,2.83,0,0,0,0.96,0,0,0,0,0,0,0,0,0,0,1.93,4.24,0,0,0,0,0,0,0,0,0,0,0,0,0,0,0,0,0,0,0,0,0,0,0,0,0,0,0,22.32,0.4,260
0,15.83,52.85,2.69,0,0,0,0.91,0,0,0,0,0,0,0,0,0,0,1.23,4.07,0,0,0,0,0,0,0,0,0.68,0,0,0,0,0,0,0,0,0,0,0,0,0,0,0,0,0,0,21.36,0.38,256
0,14.51,53.19,1.34,0,0,0,0.93,0,0,0,0,0,0,0,0,0,0,1.91,5.52,0,0,0,0,0,0,0,0,0,0,0,0,0,0,0,0,0,0,0,0,0,0,0,0,0,0,0,21.65,0.96,256
0,17.17,56.93,0,0,0,0.39,0.66,0,0,0,0,0,0,0,0,0,0,0,16.16,0,0,0,0,0,0,0,0,0,0,0.13,0,0,0,0,0,0,0,0,0,0,0,0,0,0,0,0,0,8.55,515
0,21.6,57.77,0,0,0,0.35,0.59,0,0,0,0,0,0,0,0,0,0,0,11.88,0,0,0,0,0,0,0,0,0,0,0.12,0,0,0,0,0,0,0,0,0,0,0,0,0,0,0,0,0,7.69,540
0,18.12,57.63,0,0,0,0,3.02,0,0,0,0,0,0,0,0,0,0,0,9.02,0,0,0,0,0,0,0,0,0,0,0,0,0,0,0,0,0.18,0,0,0,0,0,0,0,0,0,0,6.02,6.01,493
0,7.83,58.7,0,0,0,5.35,7.71,0,0,0,0,0,0,0,0,0,0,0,0,0,0,0,0,0,0,0,0,0,0,0,0,2.05,0,0,0,0,0,0,0,0,0,0,0,0,0,0,16.24,2.11,435
0,7.77,58.63,0,0,0,5.3,7.65,0,0,0,0,0,0,0,0,0,0,0.68,0,0,0,0,0,0,0,0,0,0,0,0,0,2.03,0,0,0,0,0,0,0,0,0,0,0,0,0,0,15.86,2.09,432
0,12.87,59.04,0,0,0,3.91,4.97,0,0,0,0,0,0,0,0,0,0,0.63,0,0,0,0,0,0,0,0,0,0,0,0,0,3.12,0,0,0,0,0,0,0,0,0,0,0,0,0,0,12.26,3.2,430
0,7.6,59.11,0,0,0,5.19,7.49,0,0,0,0,0,0,0,0,0,0,0.67,0,0,0,0,0,0,0,0,0,0,0,0,0,3.32,0,0,0,0,0,0,0,0,0,0,0,0,0,0,14.58,2.04,437
0,7.74,58.61,0,0,0,4.23,8.97,0,0,0,0,0,0,0,0,0,0,0.68,0,0,0,0,0,0,0,0,0,0,0,0,0,1.69,0,0,0,0,0,0,0,0,0,0,0,0,0,0,16.91,1.16,431
0,0,66.98,0,0,0,1.7,0,0,0,0,0,18.14,0,0,0,0,0,0,0,0,0,0,0,0,0,0,0,0,0,0,0,5.44,0,0,0,0,0,0,0,0,0,0,0,0,0,0,6.81,0.93,308
0,0,67.09,0,0,0,0,0,1.52,0,0,0,19.43,0,0,0,0,0,0,1.53,0,0,0,0,0,0.74,1.13,0,0,0,0,0,0,0,0,0,0,0,0,0,0,0,0,0,0,0,0,7.92,0.64,255
0,9.72,61.96,0,0,0,0,9.77,0,0,0,9.23,0,0,0,0,0,0,0,0,0,0,0,9.21,0,0,0,0,0,0,0,0,0,0,0,0,0,0,0,0,0,0,0,0,0,0,0,0,0.11,690
0,9.9,61.99,0,0,0,0,9.94,0,0,0,8.79,0,0,0,0,0,0,0,0,0,0,0,8.8,0,0,0,0,0,0,0,0,0,0,0,0,0,0,0,0,0,0,0,0,0,0,0,0,0.58,670
0,10.12,62.03,0,0,0,0,10.17,0,0,0,8.23,0,0,0,0,0,0,0,0,0,0,0,8.26,0,0,0,0,0,0,0,0,0,0,0,0,0,0,0,0,0,0,0,0,0,0,0,0,1.18,675
0,0,74.3,0,0,0,0,0,0,0,0,0,0,0,0,0,0,0,0,0,0,0,0,0,0,0,0,18.19,0,0,0,0,0,0,0,0,0,0,0,0,0,0,0,0,0,5.64,0,0,1.87,460
0,0,72.22,0,0,0,0,0,0,0,0,0,0,0,0,0,0,0,0,0,0,0,0,0,0,0,0,7.98,0,0,0,0,0,0,0,0,0,0,0,0,0,0,0,0,0,12.39,0,0,7.4,460
0,0,69.7,0,0,0,0,0,0,0,0,0,24.24,0,0,3.03,0,0,0,0,0,0,0,0,0,0,0,0,0,0,0,0,0,0,0,0,0,0,0,0,0,0,0,0,0,0,0,0,3.03,290
0,0,65.52,0,0,0,0,0,0,0,0,0,13.79,0,0,10.34,0,0,0,0,0,0,0,0,0,0,0,0,0,0,0,0,0,0,0,0,0,0,0,0,0,0,0,0,0,0,0,0,10.34,412
0,0,64.29,0,0,0,0,0,0,0,0,0,10.71,0,0,7.14,0,0,0,0,0,0,0,0,0,0,0,0,0,0,0,0,0,0,0,0,0,0,0,0,0,0,0,0,0,0,0,0,17.86,465
0,0,69.57,0,0,0,0,0,0,0,0,0,4.35,0,0,0,0,0,0,0,0,0,0,0,0,0,0,13.04,0,0,0,0,0,0,0,0,0,0,0,0,0,0,0,0,0,0,0,0,13.04,300
0,0,69.39,0,0,0,0,0,0,0,0,0,8.16,0,0,0,0,0,0,0,0,0,0,0,0,0,0,10.2,0,0,0,0,0,0,0,0,0,0,0,0,0,0,0,0,0,0,0,0,12.24,300
0,0,69.09,0,0,0,0,0,0,0,0,0,14.55,0,0,0,0,0,0,0,0,0,0,0,0,0,0,5.45,0,0,0,0,0,0,0,0,0,0,0,0,0,0,0,0,0,0,0,0,10.91,280
0,0,72.73,0,0,0,0,0,0,0,0,0,4.55,0,0,0,0,0,0,0,0,0,0,0,0,0,0,18.18,0,0,0,0,0,0,0,0,0,0,0,0,0,0,0,0,0,0,0,0,4.55,280
0,0,71.43,0,0,0,0,0,0,0,0,0,17.86,0,0,0,0,0,0,0,0,0,0,0,0,0,0,7.14,0,0,0,0,0,0,0,0,0,0,0,0,0,0,0,0,0,0,0,0,3.57,240
0,6.1,59.65,0,0,0,1.04,13.68,0,0,0,0,0,0,0,0,0.33,0,0,0,0,0,0,0,0,0,0,0,0,0,0,0,1.66,0,0,0,0,0,0,0,0,0,0,0,0,0,0,16.98,0.57,470
0,7.68,59.49,0,0,0,0,13.34,0,0,0,0,0,0,0,0,0,0,0,0,0,0,0,0,0,0,0,0,0,0,0,0,1.34,0,0,0,0,0,0,0,0,0,0,0,0,0,0,17.24,0.92,470
0,7.42,58.78,0,0,0,1.02,12.9,0,0,0,0,0,0,0,0,0,0,1.3,1.27,0,0,0,0,0,0,0,0,0,0,0,0,0,0,0,0,0,0,0,0,0,0,0,0,0,0,0,16.43,0.88,470
0,6.77,59.03,0,0,0,2.57,12.63,0,0,0,0,0,0,0,0,0,0,0.33,0.32,0,0,0,0,0,0,0,0,0,0,0,0,0.65,0,0,0,0,0,0,0,0,0,0,0,0,0,0,17.47,0.22,460
0,4.81,59.29,0,0,0,2.19,12.98,0,0,0,0,0,0,0,0,0,0,0.07,0,0,0,0,0,0,0,0,0,0,0,0,0,1.75,0,0,0,0,0,0,0,0,0,0,0,0,0,0,18.2,0.71,465
0,7.68,59.49,0,0,0,0,13.34,0,0,0,0,0,0,0,0,0,0,0,0,0,0,0,0,0,0,0,0,0,0,0,0,1.34,0,0,0,0,0,0,0,0,0,0,0,0,0,0,17.24,0.92,470
0,20.6,55.68,0,0,0,0.54,0.55,0,0,0,0,0,0,0,0,0,0,0,2.03,0,0,0,0,0,0,0,0,0,0,0.18,0,0,0,0.18,0,0,0,0,0,0,0,0,0,0,0,0,20.14,0.09,354
0,0,61.97,0,6.13,0,0,22.12,0,0,0,0,0,0,0,0,0,0,0,0,0,0,0,0,0,0,0,0,0,0,0,0,0,0,0,0,0,0,0,0,0,0,0,0,0,0,0,0,9.78,573
0,0,60.91,0,8.59,0,0.14,21.72,0,0,0,0,0,0,0,0,0,0,0,0,0,0,0,0,0,0,0,0,0,0,0,0,0,0,0,0,0,0,0,0,0,0,0,0,0,0,0,0,8.64,563
0,0,59.86,3.05,3.12,0,0,20.93,0,3.12,0,0,0,0,0,0,0,0,0,0,0,0,0,0,0,0,0,0,0,0,0,0,0,0,0,0,0,0,0,0,0,0,0,0,0,0,0,0,9.91,532
0,5.86,60.82,0,0,0,4,8.49,0,0,0,0,0,0,0,0,0,0,0,4.39,0,0,0,0,0,0,0,0,0,0,0,0,0,0,0,0,0,0,0,0,0,0,0,0,0,0,0,0,16.43,511
0,17.39,62.7,0,0,0,2.5,1.59,6.73,0,0,0,0,0,0,0,0,0,0,1.57,0,0,0,0,0,0,0,0,0,0,0,0,0,0,0,0,0,0,0,0,0,0,0,0,0,0,0,0,7.52,548
0,13.45,60.02,0,0,0,3.34,2.12,2.4,0,0,0,0,0,0,0,0,0,0,6.8,0,0,0,0,0,0,0,0,0,0,0,0,0,0,0,0,0,0,0,0,0,0,0,0,0,0,0,0,11.87,524
0,19.05,60.09,0,0,0,2.74,0,3.44,0,0,0,0,0,0,0,0,0,0,6.43,0,0,0,0,0,0,0,0,0,0,0,0,0,0,0,0,0,0,0,0,0,0,0,0,0,0,0,0,8.24,553
0,4.75,59.8,0,0,0,0,0,0,0,0,0,0,0,0,0,0,0,0,1.02,0,0,0,0,0,0,0,0,0,0,0,0,0,0,0,0,0,0,0,0,0,0,0,0,0,0,0,0,34.43,628
0,6.54,58.28,0,0,0,4.47,1.89,0,0,0,0,0,0,0,0,0,0,0,10.49,0,0,0,0,0,0,0,0,0,0,0,0,0,0,0,0,0,0,0,0,0,0,0,0,0,0,0,0,18.32,594
0,6.81,58.94,0,0,0,4.65,1.97,0,0,0,0,0,0,0,0,0,0,0,7.28,0,0,0,0,0,0,0,0,0,0,0,0,0,0,0,0,0,0,0,0,0,0,0,0,0,0,0,0,20.35,602
0,10.42,56.96,0,3.66,0,0.11,1.04,0,0,0,0,0,0,0,0,0,0,0,8.92,0,0,0,0,0,0,0,0,0,0,0,0,0,0,0,0,0,0,0,0,0,0,0,0,0,0,0,0,18.89,410
0,10.4,58.32,0,2.16,0,0,3.15,0,0,0,0,0,0,0,0,0,0,0,7.25,0,0,0,0,0,0,0,0,0,0,0,0,0,0,0,0,0,0,0,0,0,0,0,0,0,0,0,0,18.72,435
0,7.93,58.65,0,1.14,0,0.11,3.91,0,0,0,0,0,0,0,0,0,0,0,8.37,0,0,0,0,0,0,0,0,0,0,0,0,0,0,0,0,0,0,0,0,0,0,0,0,0,0,0,0,19.9,444
0,9.25,58.52,0,1.76,0,0.54,4.09,0,0,0,0,0,0,0,0,0,0,0,7.98,0,0,0,0,0,0,0,0,0,0,0,0,0,0,0,0,0,0,0,0,0,0,0,0,0,0,0,0,17.86,450
0,14.07,59.6,0,0,0,0,4.08,0,0,0,0,0,0,0,0,0,0,0,6.08,0,0,0,0,0,0,0,0,0,0,0,0,0,0,0,0,0,0,0,0,0,0,0,0,0,0,0,0,16.17,486
0,13.5,58.46,0,1.85,0,0.21,2.35,0,0,0,0,0,0,0,0,0,0,0,6.35,0,0,0,0,0,0,0,0,0,0,0,0,0,0,0,0,0,0,0,0,0,0,0,0,0,0,0,0,17.28,449
0,10.34,58.79,0,0,1.44,1.02,2.03,0,0.62,0,0,0,0,0,0,0,0,0,5.42,0,0,0,0,0,0,0,0,0,0,0,0,0,0,0,0,0,0,0,0,0,0,0,0,0,0,0,0,20.35,440
0,9.57,58.92,0,0.93,0,1.01,3.15,0,0,0,0,0,0,0,0,0,0,0,6.7,0,0,0,0,0,0,0,0,0,0,0,0,0,0,0,0,0,0,0,0,0,0,0,0,0,0,0,0,19.72,448
0,11.39,57.39,0,1.05,0,0.11,1.08,0,0,0,0,0,0,0,0,0,0,0,12.01,0,0,0,0,0,0,0,0,0,0,0,0,0,0,0,0,0,0,0,0,0,0,0,0,0,0,0,0,16.97,437
0,9.73,57.66,0,1.74,0,1.16,3.13,0,1.37,0,0,0,0,0,0,0,0,0,7.2,0,0,0,0,0,0,0,0,0,0,0,0,0,0,1.4,0,0,0,0,0,0,0,0,0,0,0,0,0,16.61,446
0,10.33,58.39,0,0,0,0.12,1.47,0,0,1.05,0,0,0,0,0,0,0,0,8.48,0,0,0,0,0,0,0,0,0,0,0,0,0,0,0,0.04,0,0,0,0,0,0,0,0,0,0,0,0,20.12,441
0,9.53,58.84,0,0.39,0,0.95,2.01,0,0,0,0,0,0,0,0,0,0,0,7.04,0,0,0,0,0,0,0,0,0,0,0,0,0,0,0,0,0,0,0,0,0,0,0,0,0,0,0,0,21.24,433
0,7.62,58.78,0,0,0,0,1.66,0,0,0,0,0,0,0,0,0,0,0,7.74,0,0,0,0,0,0,0,0,0,0,0,0,0,0,0,0,0,0,0,0,0,0,0,0,0,0,0,0,24.2,415
0,10.4,58.32,0,2.16,0,0,3.15,0,0,0,0,0,0,0,0,0,0,0,7.25,0,0,0,0,0,0,0,0,0,0,0,0,0,0,0,0,0,0,0,0,0,0,0,0,0,0,0,0,18.72,435
0.37,11.12,57.74,0,1.25,0,0.11,1.66,0,0,0.39,0,0,0,0,0,0,0,0,8.9,0,0,0,0.43,0,0,0,0,0,0,0,0,0,0,0,0,0,0,0,0,0,0,0,0,0,0,0,0,18.04,436
0,9.13,58.34,0,0,0,0.25,1.14,0,0,0,0,0,0,0,0,0,0,0,8.89,0,0,0,0.54,0,0,0,0,0,0,0,0,0,0,0,0.04,0,0,0,0,0,0,0,0,0,0,0,0,21.67,420
0,8.09,58.5,0,1.78,0,2.16,3.67,0,0,0.2,0,0,0,0,0,0,0,0,7.39,0,0,0,0,0,0,0,0,0,0,0,0,0,0,0,0,0,0,0,0,0,0,0,0,0,0,0,0,18.2,450
0,8.67,58.5,0,1.01,0,2.76,3.72,0,0,0.84,0,0,0,0,0,0,0,0,7.54,0,0,0,0.85,0,0,0,0,0,0,0,0,0,0,0,0,0,0,0,0,0,0,0,0,0,0,0,0,16.12,471
0,11.37,58.67,0,0,0,0.23,1.81,0,0,0,0,0,0,0,0,0,0,0,8.46,0,0,0,0,0,0,0,0,0,0,0,0,0,0,0,0,0,0,0,0,0,0,0,0,0,0,0,0,19.45,445
6.96,10.31,56.01,0,0,0,0.2,1.64,0,0,0,0,0,0,0,0,0,0,0,7.67,0,0,0,0,0,0,0,0,0,0,0,0,0,0,0,0,0,0,0,0,0,0,0,0,0,0,0,0,17.2,381
0,10.9,57.31,0,3.55,0,0.22,1.74,0,0,0,0,0,0,0,0,0,0,0,8.11,0,0,0,0,0,0,0,0,0,0,0,0,0,0,0,0,0,0,0,0,0,0,0,0,0,0,0,0,18.18,419
0,11.1,57.75,0,0,0,0.22,1.77,0,2.38,0,0,0,0,0,0,0,0,0,8.26,0,0,0,0,0,0,0,0,0,0,0,0,0,0,0,0,0,0,0,0,0,0,0,0,0,0,0,0,18.51,431
3.47,10.27,55.63,0,3.35,0,0.2,1.64,0,1.1,0,0,0,0,0,0,0,0,0,7.64,0,0,0,0,0,0,0,0,0,0,0,0,0,0,0,0,0,0,0,0,0,0,0,0,0,0,0,0,16.69,387
12.74,9.43,53.8,0,0,0,0.19,1.5,0,0,0,0,0,0,0,0,0,0,0,7.01,0,0,0,0,0,0,0,0,0,0,0,0,0,0,0,0,0,0,0,0,0,0,0,0,0,0,0,0,15.32,369
0,10.47,56.05,0,6.82,0,0.21,1.67,0,0,0,0,0,0,0,0,0,0,0,7.79,0,0,0,0,0,0,0,0,0,0,0,0,0,0,0,0,0,0,0,0,0,0,0,0,0,0,0,0,17,394
0,10.85,56.87,0,0,0,0.22,1.73,0,4.65,0,0,0,0,0,0,0,0,0,8.07,0,0,0,0,0,0,0,0,0,0,0,0,0,0,0,0,0,0,0,0,0,0,0,0,0,0,0,0,17.62,438
15.27,9.05,52.83,0,0,0,0.18,1.44,0,0,0,0,0,0,0,0,0,0,0,6.73,0,0,0,0,0,0,0,0,0,0,0,0,0,0,0,0,0,0,0,0,0,0,0,0,0,0,0,0,14.49,360
0,10.26,55.46,0,8.36,0,0.2,1.64,0,0,0,0,0,0,0,0,0,0,0,7.63,0,0,0,0,0,0,0,0,0,0,0,0,0,0,0,0,0,0,0,0,0,0,0,0,0,0,0,0,16.45,381
0,10.72,56.45,0,0,0,0.21,1.71,0,5.74,0,0,0,0,0,0,0,0,0,7.98,0,0,0,0,0,0,0,0,0,0,0,0,0,0,0,0,0,0,0,0,0,0,0,0,0,0,0,0,17.18,437
0,9.51,58.74,0,0,0,0.49,1.35,0,0,0,0,0,0,0,0,0,0,0,7.67,0,0,0,0,0,0,0,0,0,0,0,0,0,0,0,0,0,0,0,0,0,0,0,0,0,0,0,0,22.25,430
0,9.49,58.72,0,0,0,0.49,1.35,0,0,0.11,0,0,0,0,0,0,0,0,7.66,0,0,0,0,0,0,0,0,0,0,0,0,0,0,0,0,0,0,0,0,0,0,0,0,0,0,0,0,22.18,430
0,9.5,58.72,0,0,0,0.49,1.35,0,0,0,0,0,0,0,0,0,0,0,7.67,0,0,0,0.06,0,0,0,0,0,0,0,0,0,0,0,0,0,0,0,0,0,0,0,0,0,0,0,0,22.21,430
0,9.07,58.2,0,0,2.96,0.47,1.29,0,0,0,0,0,0,0,0,0,0,0,7.32,0,0,0,0,0,0,0,0,0,0,0,0,0,0,0,0,0,0,0,0,0,0,0,0,0,0,0,0,20.7,444
0,9.28,58.24,0,0,0,0.48,1.32,0,0,0,0,0,0,0,0,0,0,0,7.49,0,0,0,2.65,0,0,0,0,0,0,0,0,0,0,0,0,0,0,0,0,0,0,0,0,0,0,0,0,20.54,437
0,9.45,58.42,0,0,0,0.49,1.34,0,0,0,0,0,0,0,0,0,0,0,7.63,0,0,0,0,0,0,0,0,0,0,0,0,0,0,1.62,0,0,0,0,0,0,0,0,0,0,0,0,0,21.05,431
0,8.87,57.87,0,0,2.89,0.46,1.26,0,0,1.04,0,0,0,0,0,0,0,0,7.15,0,0,0,0.84,0,0,0,0,0,0,0,0,0,0,0,0,0,0,0,0,0,0,0,0,0,0,0,0,19.62,450
0,9.22,58.18,0,0,0,0.48,1.31,0,0,1.62,0,0,0,0,0,0,0,0,7.44,0,0,0,0.58,0,0,0,0,0,0,0,0,0,0,0.79,0,0,0,0,0,0,0,0,0,0,0,0,0,20.39,439
0,8.8,57.8,0,0,4.3,0.45,1.25,0,0,0,0,0,0,0,0,0,0,0,7.1,0,0,0,0.84,0,0,0,0,0,0,0,0,0,0,0,0,0,0,0,0,0,0,0,0,0,0,0,0,19.47,450
0,9.25,58.21,0,0,0,0.48,1.31,0,0,1.63,0,0,0,0,0,0,0,0,7.47,0,0,0,0,0,0,0,0,0,0,0,0,0,0,1.19,0,0,0,0,0,0,0,0,0,0,0,0,0,20.47,437
0,9.44,58.38,0,0,0,0.49,1.34,0,0,0,0,0,0,0,0,0,0,0,7.62,0,0,0,0,0,0,0,0,0,0,0,0,0,0,1.82,0,0,0,0,0,0,0,0,0,0,0,0,0,20.9,431
0,9.05,57.96,0,0,1.47,0.47,1.28,0,0,1.06,0,0,0,0,0,0,0,0,7.3,0,0,0,0.86,0,0,0,0,0,0,0,0,0,0,0.78,0,0,0,0,0,0,0,0,0,0,0,0,0,19.77,445
0,8.55,57.38,0,0,2.79,0.44,1.22,0,0,3.01,0,0,0,0,0,0,0,0,6.9,0,0,0,1.63,0,0,0,0,0,0,0,0,0,0,0,0,0,0,0,0,0,0,0,0,0,0,0,0,18.09,449
0,9.26,57.98,0,0,0,0.48,1.32,0,0,0,0,0,0,0,0,0,0,0,7.47,0,0,0,2.35,0,0,0,0,0,0,0,0,0,0,1.58,0,0,0,0,0,0,0,0,0,0,0,0,0,19.57,438
0,8.45,57.29,0,0,0,0.43,1.2,0,0,7.92,0,0,0,0,0,0,0,0,6.82,0,0,0,0,0,0,0,0,0,0,0,0,0,0,0,0,0,0,0,0,0,0,0,0,0,0,0,0,17.87,449
0,9.11,57.86,0,0,0,0.47,1.3,0,0,0,0,0,0,0,0,0,0,0,7.36,0,0,0,4.62,0,0,0,0,0,0,0,0,0,0,0,0,0,0,0,0,0,0,0,0,0,0,0,0,19.28,443
0,9.4,58.11,0,0,0,0.49,1.33,0,0,0,0,0,0,0,0,0,0,0,7.58,0,0,0,0,0,0,0,0,0,0,0,0,0,0,3.22,0,0,0,0,0,0,0,0,0,0,0,0,0,19.87,433
0,11.37,57.39,0,3.28,0,0.22,1.04,0,0,0,0,0,0,0,0,0,0,0,7.5,0,0,0,0,0,0,0,0,0,0,0,0,0,0,0,0,0,0,0,0,0,0,0,0,0,0,0,0,19.19,414
0,11.35,57.4,0,3.28,0,0.22,1.03,0,0,0,0,0,0,0,0,0,0,0,7.49,0,0,0,0,0,0,0,0,0,0,0,0,0,0,0,0,0,0,0,0,0,0,0,0,0,0,0,0,19.15,413
0,11.36,57.39,0,3.28,0,0.22,1.04,0,0,0,0,0,0,0,0,0,0,0,7.5,0,0,0,0,0.05,0,0,0,0,0,0,0,0,0,0,0,0,0,0,0,0,0,0,0,0,0,0,0,19.16,414
0,11.36,57.39,0,3.28,0,0.22,1.04,0,0,0,0,0,0,0,0,0,0,0,7.5,0,0,0,0,0,0,0,0,0,0,0,0,0,0,0,0.03,0,0,0,0,0,0,0,0,0,0,0,0,19.17,413
0,11.37,57.39,0,3.28,0,0.22,1.04,0,0,0,0,0,0,0,0,0,0,0,7.5,0,0,0,0,0,0,0,0,0,0,0,0,0,0,0,0,0,0,0,0,0,0,0,0,0,0,0,0,19.17,413
0,11.37,57.39,0,3.28,0,0.22,1.04,0,0,0,0,0,0,0,0,0,0,0,7.5,0,0,0,0,0,0,0,0,0,0,0,0,0,0,0,0,0,0,0.03,0,0,0,0,0,0,0,0,0,19.17,412
0,11.37,57.39,0,3.28,0,0.22,1.04,0,0,0,0,0,0,0,0,0,0,0,7.5,0,0,0,0,0,0,0,0,0,0,0,0,0,0,0,0,0,0,0,0.03,0,0,0,0,0,0,0,0,19.17,415
0,11.37,57.39,0,3.28,0,0.22,1.04,0,0,0,0,0,0,0,0,0,0,0,7.5,0,0,0,0,0,0,0,0,0,0,0,0,0,0,0,0,0,0,0,0,0.03,0,0,0,0,0,0,0,19.17,415
0,11.37,57.39,0,3.28,0,0.22,1.04,0,0,0,0,0,0,0,0,0,0,0,7.5,0,0,0,0,0,0,0,0,0,0,0,0,0,0,0,0,0,0,0,0,0,0.03,0,0,0,0,0,0,19.17,413
0,11.37,57.39,0,3.28,0,0.22,1.04,0,0,0,0,0,0,0,0,0,0,0,7.5,0,0,0,0,0,0,0,0,0,0,0,0,0,0,0,0,0,0,0,0,0,0,0.03,0,0,0,0,0,19.17,415
0,11.37,57.39,0,3.28,0,0.22,1.04,0,0,0,0,0,0,0,0,0,0,0,7.5,0,0,0,0,0,0,0,0,0,0,0,0,0,0,0,0,0,0,0,0,0,0,0,0.03,0,0,0,0,19.17,413
0,10.94,57.51,0,3.12,0,0.22,1.04,0,0,0,0,0,0,0,0,0,0,0,7.33,0,0,0,0,0.1,0,0,0,0,0,0,0,0,0,0,0.07,0.07,0.07,0.07,0.07,0.06,0.06,0.06,0.06,0,0,0,0,18.69,429
0,10.59,57.57,0,3.06,0,0.22,1.02,0,0,0,0,0,0,0,0,0,0,0,7.07,0,0,0,0,2.47,0,0,0,0,0,0,0,0,0,0,0,0,0,0,0,0,0,0,0,0,0,0,0,18,438
0,10.79,57.52,0,3.12,0,0.22,1.04,0,0,0,0,0,0,0,0,0,0,0,7.2,0,0,0,0,0,0,0,0,0,0,0,0,0,0,0,1.75,0,0,0,0,0,0,0,0,0,0,0,0,18.35,439
0,10.73,57.86,0,3.1,0,0.22,1.04,0,0,0,0,0,0,0,0,0,0,0,7.16,0,0,0,0,0,0,0,0,0,0,0,0,0,0,0,0,1.65,0,0,0,0,0,0,0,0,0,0,0,18.24,437
0,10.81,57.52,0,3.13,0,0.22,1.04,0,0,0,0,0,0,0,0,0,0,0,7.21,0,0,0,0,0,0,0,0,0,0,0,0,0,0,0,0,0,1.69,0,0,0,0,0,0,0,0,0,0,18.38,438
0,10.85,57.51,0,3.14,0,0.22,1.05,0,0,0,0,0,0,0,0,0,0,0,7.24,0,0,0,0,0,0,0,0,0,0,0,0,0,0,0,0,0,0,0,0,0,1.53,0,0,0,0,0,0,18.45,438
0,10.86,57.5,0,3.14,0,0.22,1.05,0,0,0,0,0,0,0,0,0,0,0,7.25,0,0,0,0,0,0,0,0,0,0,0,0,0,0,0,0,0,0,0,0,0,0,1.5,0,0,0,0,0,18.47,436
0,13.27,57.85,0,3.31,0,0.51,1.96,0,0,0,0,0,0,0,0,0,0,0,6.24,0,0,0,0,0,0,0,0,0,0,0,0,0,0,0,0,0.15,0,0,0,0,0,0,0,0,0,0,0,16.7,430
0,11.26,57.49,0,1.81,0,0.11,1.02,0,0,0.5,0,0,0,0,0,0,0,0,9.01,0,0,0,0.43,0,0,0,0,0,0,0,0,0,0,0,0.03,0,0,0,0,0,0,0,0,0,0,0,0,18.33,427
0,9.02,56.48,0,3.55,0,0.65,1.28,0,0,0,0,0,0,0,0,0,0,0,11.78,0,0,0,0,0,0,0,0,0,0,0,0,0,0,0,0,0,0,0,0,0,0,0,0,0,0,0,0,17.23,419
0,9.81,58.23,0,0,0,0,1.57,0,0,1.89,0,0,0,0,0,0,0,0,8.53,0,0,0,0,0,0,0,0,0,0,0,0,0,0,0,0,0,0,0,0,0.1,0,0,0,0,0,0,0,19.88,445
0,8.98,58.34,0,0,0,0.25,1.14,0,0,0.44,0,0,0,0,0,0,0,0,8.6,0,0,0,0.42,0,0,0,0,0,0,0,0,0,0,0,0.04,0,0,0,0,0,0,0,0,0,0,0,0,21.8,422
6.98,10.18,56.33,0,0,0,1.02,1.73,0,0,0,0,0,0,0,0,0,0,0,6.15,0,0,0,0,0,0,0,0,0,0,0,0,0,0,0,0.1,0,0,0,0,0,0,0,0,0,0,0,0,17.51,416
0,10.38,58.5,0,1.62,0,1.96,2.22,0,0,0,0,0,0,0,0,0,0,0,6.49,0,0,0,0,0,0,0,0,0,0,0,0,0,0,0,0,0,0,0,0,0,0,0,0,0,0,0,0,18.83,438
0,10.76,58.13,0,1.83,0,2.23,0.94,0,0,0,0,0,0,0,0,0,0,0,6.63,0,0,0,0,0,0,0,0,0,0,0,0,0,0,0,0,0,0,0,0,0,0,0,0,0,0,0,0,19.47,440
4.46,9.17,58.65,3.75,1.65,0,2.79,16.75,0,0,0.36,0,0,0,0,0,0,0,0,0,0,0,0,0,0,1.3,0,0,0,0,0,0,0,0,0.96,0,0,0,0,0,0,0,0,0,0,0,0,0,0.17,616
1.28,4.32,61.37,0,0.57,0,1.42,19.01,0,1.19,0,0,0,0,0,0,2.93,0,0,3.23,0,0,0,0,0,0.06,0,0,0,0,0,0,0,0,0,0,0,0,0,0,0,0,0,0,0,0,0,0,4.62,590
1.29,4.4,61.56,0,0.59,0,1.45,19.33,0,1.21,0,0,0,0,0,0,2.11,0,0,3.29,0,0,0,0,0,0.06,0,0,0,0,0,0,0,0,0,0,0,0,0,0,0,0,0,0,0,0,0,0,4.7,590
1.23,4.22,60.36,0,3.09,0,1.41,19.48,0,2.03,0,0,0,0,0,0,2.87,0,0,2.64,0,0,0,0,0,0.51,0,0,0,0,0,0,0,0,0,0,0,0,0,0,0,0,0,0,0,0,0,0,2.16,570
0,14.68,52.53,2.77,0,0,0.6,0.94,0,0,0,0,0,0,0,0,0,0,1.9,4.18,0,0,0,0,0,0,0,0,0,0,0,0,0,0,0,0,0,0,0,0,0,0,0,0,0,0,0,22,0.39,258
0,14.38,52.68,2.73,0,0,1.42,0.93,0,0,0,0,0,0,0,0,0,0,1.86,4.09,0,0,0,0,0,0,0,0,0,0,0,0,0,0,0,0,0,0,0,0,0,0,0,0,0,0,0,21.53,0.38,263
0,20.35,55.52,0,0,0,0,0.49,0,0,0,0,0,0,0,0,0,0,0,0.73,0,0,0,0,0,0,0,0,0,0,0,0,0,0,0.19,0,0,0,0,0,0,0,0,0,0,0,0,21.95,0.76,345
4.9,11.52,55.31,2.33,6.34,0,5.63,2.21,6.63,4.71,0,0,0,0,0,0,0,0,0,0,0,0,0,0,0,0,0,0,0,0,0,0,0,0,0,0,0,0,0,0,0,0,0,0,0,0,0,0,0.41,408
0,25.24,60.14,0,0,0,2.09,3.94,0,0,0,0,0,0,0,0,0,0,0,0,0,0,0,0,0,0,0,0,0,0,0,0,0,0,3.28,0,0.05,0,0,0,0,0,0,0,0,0,0,0,5.25,615
0,30.56,59.24,0,0,0,0,1.27,0,0,0,0,0,0,0,0,0,0,0,0,0,0,0,0,0,0,0,0,0,0,0,0,0,0,5.08,0,0.03,0,0,0,0,0,0,0,0,0,0,0,3.82,625
0,27.28,59.88,0,0,0,0.53,3.26,0,0,0,0,0,0,0,0,0,0,0,0,0,0,0,0,0,0,0,0,0,0,0,0,0,0,3.91,0,0.05,0,0,0,0,0,0,0,0,0,0,0,5.09,610
0,22.29,60.32,0,0,0,4.24,4.51,0,0,0,0,0,0,0,0,0,0,0,0,0,0,0,0,0,0,0,0,0,0,0,0,0,0,2.92,0,0.04,0,0,0,0,0,0,0,0,0,0,0,5.69,610
0,23.36,60.14,0,0,0,2.19,4.09,0,0,0,0,0,0,0,0,0,0,0,0,0,0,0,0,0,0,0,0,0,0,0,0,0,0,3.4,0,0.02,0,0,0,0,0,0,0,0,0,0,0,6.8,600
0,25.09,60.39,0,0,0,2.09,3.9,0,0,0,0,0,0,0,0,0,0,0,0,0,0,0,0,0,0,0,0,0,0,0,0,0,0,1.96,0,0.04,0,0,0,0,0,0,0,0,0,0,0,6.53,580
0,25.92,60.14,0,0,0,0,4.07,0,0,0,0,0,0,0,0,0,0,0,0,0,0,0,0,0,0,0,0,0,0,0,0,0,0,3.38,0,0.02,0,0,0,0,0,0,0,0,0,0,0,6.47,600
0,25.44,59.9,0,0,0,2.09,2.63,0,0,0,0,0,0,0,0,0,0,0,0,0,0,0,3.23,0,0,0,0,0,0,0,0,0,0,0,0,0.09,0,0,0,0,0,0,0,0,0,0,0,6.62,585
0,24.58,60.23,0,0,0,3.17,3.4,0,0,0,0,0,0,0,0,0,0,0,0,0,0,0,0,0,0,0,0,0,0,0,0,0,0,2.28,0,0.05,0,0,0,0,0,0,0,0,0,0,0,6.29,580
0,25.37,60.15,0,0,0,2.31,3.46,0,0,0,0,0,0,0,0,0,0,0,0,0,0,0,0,0,0,0,0,0,0,0,0,0,0,2.77,0,0.07,0,0,0,0,0,0,0,0,0,0,0,5.87,590
0,24.2,60.43,0,0,0,6.04,5.26,0,0,0,0,0,0,0,0,0,0,0,0,0,0,0,0,0,0,0,0,0,0,0,0,0,0,3.11,0,0,0,0,0,0,0,0,0,0,0,0,0,0.96,670
0,16.35,55.17,0,4.17,3.8,0.66,4.78,0,2.54,0,0,0,0,0,0,0,0,0,11.66,0,0,0,0,0,0,0,0,0,0,0.32,0,0,0,0.36,0,0,0,0,0,0,0,0,0,0,0,0,0,0.2,553
0,15.74,55.26,0,4.07,4.33,0.86,5.25,0,2.47,0,0,0,0,0,0,0,0,0,10.73,0,0,0,0,0,0,0,0,0,0,0,0,0,0,0.9,0,0.07,0,0,0,0,0,0,0,0,0,0,0,0.33,564
0,18.18,55.8,0,4.38,2.36,0.53,5.64,0,2.5,0,0,0,0,0,0,0,0,0.29,9.72,0,0,0,0,0,0,0,0,0,0,0,0,0,0,0.53,0,0,0,0,0,0,0,0,0,0,0,0,0,0.08,567
0,17.27,55.36,0,3.79,3.55,0.74,4.42,0,2.69,0,0,0,0,0,0,0,0,0,11.34,0,0,0,0,0,0,0,0.25,0,0,0,0,0,0,0.52,0,0,0,0,0,0,0,0,0,0,0,0,0,0.08,568
0,16.58,55.36,0,3.86,3.32,0.69,5.23,0,2.44,0,0,0,0,0,0,0,0,0,12.1,0,0,0,0,0,0,0,0,0,0,0,0,0,0,0.41,0,0,0,0,0,0,0,0,0,0,0,0,0,0.01,583
0,21.37,59.34,0,0,0,0.15,6.61,0,0,0,0,0,0,0,0,0,0,0,8.78,0,0,0,0,0,0,0,0,0,0,0,0,0,0,1.11,0,0,0,0,0,0,0,0,0,0,0,0,0,2.63,590
0,22.2,58.4,0,0,0,1.33,4.16,0,0,2.5,0,0,0,0,0,0,0,0,8.63,0,0,0,0,0,0,0,0,0,0,0,0,0,0,1.01,0,0,0,0,0,0,0,0,0,0,0,0,0,1.77,584
0,23.06,56.51,0,0,0,0.9,0.42,0,0,7.81,0,0,0,0,0,0,0,0,8.26,0,0,0,0,0,0,0,0,0,0,0,0,0,0,1.78,0,0,0,0,0,0,0,0,0,0,0,0,0,1.25,579
0,9.83,57.86,0,0,0,0.47,8.49,0,0,3.3,0,0,0,0,0,0,0,0,14.26,0,0,0,0.4,0,0,0,0,0,0,0,0,0,0,1.25,0,0,0,0,0,0,0,0,0,0,0,0,0,4.15,588
0,14.11,57.4,0,0,0,2.05,5.34,0,0,0,0,0,0,0,0,0,0,0,14.36,0,0,0,1.3,0,0,0,0,0,0,0,0,0,0,2.67,0,0,0,0,0,0,0,0,0,0,0,0,0,2.77,586
0,31.59,58.2,0,0,0,0.3,0,0,0,0,0,0,0,0,0,0,0,0,7.05,0,0,0,0,0,0,0,0,0,0,0,0,0,0,1.96,0,0,0,0,0,0,0,0,0,0,0,0,0,0.89,571
0,24.68,57.07,0,0,0,0.44,0.75,0,0,0.65,0,0,0,0,0,0,0,0,11.15,0,0,0,0,0,0,0,0,0,0,0,0,0,0,3.61,0,0,0,0,0,0,0,0,0,0,0,0,0,1.65,571
0,20.68,56.07,0,0,0,0.63,0.68,0,0,2.91,0,0,0,0,0,0,0,0,15.14,0,0,0,0,0,0,0,0,0,0,0,0,0,0,2.28,0,0,0,0,0,0,0,0,0,0,0,0,0,1.61,569
0,22.07,57.71,0,0,0,5.48,0,0,0,0.7,0,0,0,0,0,0,0,0,9.3,0,0,0,0.75,0,0,0,0,0,0,0,0,0,0,0.69,0,0,0,0,0,0,0,0,0,0,0,0,0,3.29,594
0,23.92,57.72,0,0,0,4.18,0,0,0,1.56,0,0,0,0,0,0,0,0,8.76,0,0,0,0,0,0,0,0,0,0,0,0,0,0,1.06,0,0,0,0,0,0,0,0,0,0,0,0,0,2.8,579
0,20.7,55.99,0,0,0,0.06,0.59,0,0,3.84,0,0,0,0,0,0,0,0,13.79,0,0,0,1.48,0,0,0,0,0,0,0,0,0,0,1.54,0,0,0,0,0,0,0,0,0,0,0,0,0,2,569
0,20.52,55.98,0,0,0,0,0.79,0,0,3.26,0,0,0,0,0,0,0,0,14.25,0,0,0,1.94,0,0,0,0,0,0,0,0,0,0,1.46,0,0,0,0,0,0,0,0,0,0,0,0,0,1.81,578
0,25.57,56.75,0,0,0,0.3,0.46,0,0,1.7,0,0,0,0,0,0,0,0,11.52,0,0,0,0.73,0,0,0,0,0,0,0,0,0,0,2.76,0,0,0,0,0,0,0,0,0,0,0,0,0,0.22,590
0,22.53,57.95,0,0,0,2.42,1.63,0,0,1.65,0,0,0,0,0,0,0,0,9.46,0,0,0,0.49,0,0,0,0,0,0,0,0,0,0,0.27,0,0,0,0,0,0,0,0,0,0,0,0,0,3.61,563
0,27.28,58.08,0,0,0,0.14,1.03,0,0,2.22,0,0,0,0,0,0,0,0,8.43,0,0,0,0,0,0,0,0,0,0,0,0,0,0,0,0,0,0,0,0,0,0,0,0,0,0,0,0,2.81,570
0,20.01,55.32,0,0,0,0.27,0.31,0,0,15.89,0,0,0,0,0,0,0,0,7.81,0,0,0,0,0,0,0,0,0,0,0,0,0,0,0,0,0,0,0,0,0,0,0,0,0,0,0,0,0.38,582
0,26.87,58.24,0,0,0,0.35,1.45,0,0,0,0,0,0,0,0,0,0,0,9.01,0,0,0,1.24,0,0,0,0,0,0,0,0,0,0,0,0,0,0,0,0,0,0,0,0,0,0,0,0,2.84,568
0,26.06,57.99,0,0,0,0.26,1.41,0,0,0,0,0,0,0,0,0,0,0,10.62,0,0,0,0,0,0,0,0,0,0,0,0,0,0,0.86,0,0,0,0,0,0,0,0,0,0,0,0,0,2.79,564
0,23.59,56.17,0,0,0,0.3,0.16,0,0,0,0,0,0,0,0,0,0,0,11.68,0,0,0,0,0,0,0,0,0,0,0,0,0,0,7.62,0,0,0,0,0,0,0,0,0,0,0,0,0,0.47,590
0,25.59,57.67,0,0,0,0.79,0.62,0,0,1.19,0,0,0,0,0,0,0,0,10.55,0,0,0,0.23,0,0,0,0,0,0,0,0,0,0,0.28,0,0,0,0,0,0,0,0,0,0,0,0,0,3.06,560
0,22.49,56,0,0,0,0.54,0.27,0,0,5.31,0,0,0,0,0,0,0,0,9.65,0,0,0,1.3,0,0,0,0,0,0,0,0,0,0,4.01,0,0,0,0,0,0,0,0,0,0,0,0,0,0.41,588
0,18.69,59.31,0,0,0,0.28,7.3,0,0,0,0,0,0,0,0,0,0,0,9.74,0,0,0,0,0,0,0,0,0,0,0,0,0,0,1.02,0,0,0,0,0,0,0,0,0,0,0,0,0,3.65,602
0,31.68,58.13,0,0,0,0.04,0,0,0,0,0,0,0,0,0,0,0,0,7.31,0,0,0,0,0,0,0,0,0,0,0,0,0,0,2.05,0,0,0,0,0,0,0,0,0,0,0,0,0,0.78,578
0,23.44,58.06,0,0,0,5.07,0.8,0,0,0.95,0,0,0,0,0,0,0,0,8.1,0,0,0,0.39,0,0,0,0,0,0,0,0,0,0,1.04,0,0,0,0,0,0,0,0,0,0,0,0,0,2.14,601
0,25.07,57.21,0,0,0,2.07,0.76,0,0,1.8,0,0,0,0,0,0,0,0,9.84,0,0,0,0.67,0,0,0,0,0,0,0,0,0,0,2.4,0,0,0,0,0,0,0,0,0,0,0,0,0,0.17,604
0,23.47,57.69,0,0,0,3.55,0.09,0,0,2.15,0,0,0,0,0,0,0,0,8.79,0,0,0,0.71,0,0,0,0,0,0,0,0,0,0,0,0,0,0,0,0,0,0,0,0,0,0,0,0,3.55,567
0,26.52,58.22,0,0,0,0.58,1.29,0,0,0,0,0,0,0,0,0,0,0,9.34,0,0,0,0,0,0,0,0,0,0,0,0,0,0,0.84,0,0,0,0,0,0,0,0,0,0,0,0,0,3.22,560
0,23.15,56.07,0,0,0,0.54,0.15,0,0,0,0,0,0,0,0,0,0,0,12.09,0,0,0,0,0,0,0,0,0,0,0,0,0,0,7.7,0,0,0,0,0,0,0,0,0,0,0,0,0,0.29,601
0,26.65,57.98,0,0,0,0.84,0.49,0,0,0.86,0,0,0,0,0,0,0,0,9.13,0,0,0,0.26,0,0,0,0,0,0,0,0,0,0,0.35,0,0,0,0,0,0,0,0,0,0,0,0,0,3.44,558
3.77,18.65,57.53,0,0,0,2.5,5.29,0,0,0,0,0,0,0,0,0,0,0.26,6.22,0,0,0,0,0,0,0,0,0,0,0,0,0,0,3.78,0,0.15,0,0,0,0,0,0,0,0,0,0,0,1.86,590
3.87,19.16,57.75,0,0,0,2.56,5.43,0,0,0,0,0,0,0,0,0,0,0.26,6.4,0,0,0,0,0,0,0,0,0,0,0,0,0,0,2.47,0,0.17,0,0,0,0,0,0,0,0,0,0,0,1.93,590
2.38,19.08,58.05,0,0,0,2.55,5.42,0,0,0,0,0,0,0,0,0,0,0.26,6.38,0,0,0,0,0,0,0,0,0,0,0,0,0,0,3.89,0,0.09,0,0,0,0,0,0,0,0,0,0,0,1.91,605
3.52,17.37,58.16,0,0,0,2.29,7.22,0,0,0,0,0,0,0,0,0,0,0.23,5.78,0,0,0,0,0,0,0,0,0,0,0,0,0,0,3.52,0,0.15,0,0,0,0,0,0,0,0,0,0,0,1.76,610
3.24,21.52,57.87,0,0,0,2.17,4.57,0,0,0,0,0,0,0,0,0,0,0.22,5.38,0,0,0,0,0,0,0,0,0,0,0,0,0,0,3.26,0,0.14,0,0,0,0,0,0,0,0,0,0,0,1.62,605
4.4,18.95,57.26,0,0,0,2.52,5.37,0,0,0,0,0,0,0,0,0,0,0.26,6.31,0,0,0,0,0,0,0,0,0,0,0,0,0,0,3.84,0,0.15,0,0,0,0,0,0,0,0,0,0,0,0.94,600
3.78,18.72,57.5,0,0,0,2.5,5.29,0,0,0,0,0,0,0,0,0,0,0.26,6.25,0,0,0,0,0,0,0,0,0,0,0,0,0,0,3.78,0,0.06,0,0,0,0,0,0,0,0,0,0,0,1.86,590
3.06,22.74,57.98,0,0,0,2.02,4.29,0,0,0,0,0,0,0,0,0,0,0.19,5.06,0,0,0,0,0,0,0,0,0,0,0,0,0,0,3.06,0,0.05,0,0,0,0,0,0,0,0,0,0,0,1.53,610
4.04,19.98,58,0,0,0,2.66,5.64,0,0,0,0,0,0,0,0,0,0,0.28,3.32,0,0,0,0,0,0,0,0,0,0,0,0,0,0,4.04,0,0.06,0,0,0,0,0,0,0,0,0,0,0,1.99,605
3.84,19.07,57.69,0,0,0,2.58,5.41,0,0,0,0,0,0,0,0,0,0,0.26,6.36,0,0,0,0,0,0,0,0,0,0,0,0,0,0,2.81,0,0.11,0,0,0,0,0,0,0,0,0,0,0,1.89,607
3.79,18.64,57.47,0,0,0,2.51,5.27,0,0,0,0,0,0,0,0,0,0,0.26,6.23,0,0,0,1.17,0,0,0,0,0,0,0,0,0,0,2.74,0,0.06,0,0,0,0,0,0,0,0,0,0,0,1.86,600
3.94,19.43,57.86,0,0,0,2.59,5.52,0,0,0,0,0,0,0,0,0,0,0.25,6.48,0,0,0,0,0,0,0,0,0,0,0,0,0,0,1.8,0,0.17,0,0,0,0,0,0,0,0,0,0,0,1.97,590
1.16,18.69,57.57,0,0,0,2.5,5.3,0,2.5,0,0,0,0,0,0,0,0,0.26,6.23,0,0,0,0,0,0,0,0,0,0,0,0,0,0,3.78,0,0.15,0,0,0,0,0,0,0,0,0,0,0,1.86,600
3.77,18.8,57.53,0,0,0,2.49,5.31,0,0,1.57,0,0,0,0,0,0,0,0.26,6.27,0,0,0,0,0,0,0,0,0,0,0,0,0,0,2.09,0,0.06,0,0,0,0,0,0,0,0,0,0,0,1.86,595
4.23,21.08,56.35,0,0,0,2.8,1.77,0,0,0,0,0,0,0,0,0,0,0.29,7.03,0,0,0,0,0,0,0,0,0,0,0,0,0,0,4.29,0,0.06,0,0,0,0,0,0,0,0,0,0,0,2.11,560
3.46,17.06,57.74,0,0,0,2.27,4.85,0,0,0,0,0,0,0,0,0,0,0.23,5.7,0,0,0,0,0,0,0,0,0,0,0,0,0,0,3.46,0,0.14,0,0,0,0,0,0,0,0,0,0,0,5.1,560
4.32,14.31,57.35,0,0,0,2.84,7.15,0,0,0,0,0,0,0,0,0,0,0.31,7.15,0,0,0,0,0,0,0,0,0,0,0,0,0,0,4.35,0,0.06,0,0,0,0,0,0,0,0,0,0,0,2.16,575
3.64,18.08,57.75,0,0,0,2.39,5.12,0,0,0,0,0,0,0,0,0,0,0.23,6.03,0,0,0,0,0,0,0,0,0,0,0,0,0,0,2.99,0,0.14,0,0,0,0,0,0,0,0,0,0,0,3.64,580
3.77,18.79,57.57,0,0,0,2.49,5.31,0,0,0,0,0,0,0,0,0,0,0,6.26,0,0,0,0,0,0,0,0,0,0,0,0,0,0,3.8,0,0.14,0,0,0,0,0,0,0,0,0,0,0,1.85,589
3.77,18.74,57.56,0,0,0,2.49,5.31,0,0,0,0,0,0,0,0,0,0,0.09,6.24,0,0,0,0,0,0,0,0,0,0,0,0,0,0,3.8,0,0.15,0,0,0,0,0,0,0,0,0,0,0,1.86,590
3.78,18.72,57.54,0,0,0,2.5,5.29,0,0,0,0,0,0,0,0,0,0,0.15,6.25,0,0,0,0,0,0,0,0,0,0,0,0,0,0,3.78,0,0.15,0,0,0,0,0,0,0,0,0,0,0,1.86,593
3.78,18.67,57.53,0,0,0,2.5,5.29,0,0,0,0,0,0,0,0,0,0,0.2,6.22,0,0,0,0,0,0,0,0,0,0,0,0,0,0,3.78,0,0.15,0,0,0,0,0,0,0,0,0,0,0,1.86,593
0,14.83,59.13,0,0,0,2.53,3.58,0,0,0,0,0,0,0,0,0,0,0,7.93,0,0,0,0,0,0,0,0,0,0,0,0,0,0,0,0,0,0,0,0,0,0,0,0,0,0,0,0,12,479
0,18.64,56.71,0,0,0,0,2.7,0,0,0,0,0,0,0,0,0,0,2.04,13.95,0,0,0,0,0,0,0,0,0,0,0,0,0,0,3.17,0,0,0,0,0,0,0,0,0,0,0,0,0,2.78,570
0,22.8,57.95,0,0,0,2.49,0.53,0,0,0,0,0,0,0,0,0,0,0,9.75,0,0,0,0,0,0,0,0,0,0,0,0,0,0,1.04,0,0,0,0,0,0,0,0,0,0,0,0,0,5.45,562
0,17.37,57.54,0,0,0,2.96,1.26,0,0,0,0,0,0,0,0,0,0,0,11.61,0,0,0,0,0,0,0,0,0,0,0,0,0,0,1.97,0,0,0,0,0,0,0,0,0,0,0,0,0,7.3,535
0,13.13,57.44,0,0,0,1.79,1.52,0,0,0,0,0,0,0,0,0,0,0,14.04,0,0,0,0,0,0,0,0,0,0,0,0,0,0,0.3,0,0,0,0,0,0,0,0,0,0,0,0,0,11.77,541
0,11.39,57.62,0,0,0,0.78,5.28,0,0,0,0,0,0,0,0,0,0,0,17.05,0,0,0,0,0,0,0,0,0,0,0,0,0,0,0.13,0,0,0,0,0,0,0,0,0,0,0,0,0,7.74,567
0,22.13,57.79,0,0,0,3.02,1.03,0,0,0,0,0,0,0,0,0,0,0,9.46,0,0,0,0,0,0,0,0,0,0,0,0,0,0,2.61,0,0,0,0,0,0,0,0,0,0,0,0,0,3.97,581
0,21.75,57.53,0,0,0,2.97,1.01,0,0,0,0,0,0,0,0,0,0,0,10.79,0,0,0,0,0,0,0,0,0,0,0,0,0,0,2.57,0,0,0,0,0,0,0,0,0,0,0,0,0,3.38,590
0,22.75,57.68,0,0,0,2.88,0.98,0,0,0,0,0,0,0,0,0,0,0,10.09,0,0,0,0,0,0,0,0,0,0,0,0,0,0,2.49,0,0,0,0,0,0,0,0,0,0,0,0,0,3.15,601
0,10.81,56.53,0,0,0,8.86,0,0,0,0,0,0,0,0,0,0,0,0,17.1,0,0,0,0,0,0,0,0,0,0,0,0,0,0,0.25,0,0,0,0,0,0,0,0,0,0,0,0,0,6.46,622
0,21.03,57.73,0,0,0,2.73,0.58,0,0,0,0,0,0,0,0,0,0,0,8.99,0,0,0,0,0,0,0,0,0,0,0,0,0,0,2.95,0,0,0,0,0,0,0,0,0,0,0,0,0,5.98,562
0,20.46,57.46,0,0,0,2.09,0.59,0,0,0,0,0,0,0,0,0,0,0,10.5,0,0,0,0,0,0,0,0,0,0,0,0,0,0,2.79,0,0,0,0,0,0,0,0,0,0,0,0,0,6.11,555
0,22.9,58.02,0,0,0,2.5,0.53,0,0,0,0,0,0,0,0,0,0,0,9.4,0,0,0,0,0,0,0,0,0,0,0,0,0,0,1.04,0,0,0,0,0,0,0,0,0,0,0,0,0,5.61,557
0,20.96,59.43,0,0,0,0.15,6.67,0,0,0,0,0,0,0,0,0,0,0,8.86,0,0,0,0,0,0,0,0.15,0,0,0,0,0,0,1.12,0,0,0,0,0,0,0,0,0,0,0,0,0,2.66,593
0,21.3,58.64,0,0,0.75,1.33,4.06,0,0,2.47,0,0,0,0,0,0,0,0,8.28,0,0,0,0,0,0,0,0.53,0,0,0,0,0,0,0.92,0,0,0,0,0,0,0,0,0,0,0,0,0,1.73,589
0,22.74,56.77,0,0,0,0.85,0.43,0,0,7.72,0,0,0,0,0,0,0,0,8.18,0,0,0,0,0,0,0,0.35,0,0,0,0,0,0,1.75,0,0,0,0,0,0,0,0,0,0,0,0,0,1.21,581
0,9.84,57.91,0,0,0,0.47,8.49,0,0,3.3,0,0,0,0,0,0,0,0,14.14,0,0,0,0.4,0,0,0,0,0,0,0,0,0,0,1.25,0,0,0,0,0,0,0,0,0,0,0.05,0,0,4.16,590
0,14.18,57.38,0,0,0,2.07,5.1,0,0,0,0,0,0,0,0,0,0,0,14.44,0,0,0,1.3,0,0,0,0,0,0,0,0,0,0,2.69,0,0,0,0,0,0,0,0,0,0,0.07,0,0,2.78,588
0,31.58,58.21,0,0,0,0.3,0,0,0,0,0,0,0,0,0,0,0,0,7.02,0,0,0,0,0,0,0,0.02,0,0,0,0,0,0,1.97,0,0,0,0,0,0,0,0,0,0,0,0,0,0.9,572
0,19.92,59.45,0,0,0,2.86,5.72,0,0,0,0,0,0,0,0,0,0,0,5.28,0,0,0,0,0,0,0,0.12,0,0,0,0,0,0,3.93,0,0,0,0,0,0,0,0,0,0,0.12,0,0,2.6,598
0,24.67,57.16,0,0,0,0.44,0.75,0,0,0.65,0,0,0,0,0,0,0,0,10.97,0,0,0,0,0,0,0,0.1,0,0,0,0,0,0,3.61,0,0,0,0,0,0,0,0,0,0,0,0,0,1.65,574
0,19.68,56.31,0,1.23,0,0.63,0.73,0,0,2.87,0,0,0,0,0,0,0,0,14.28,0,0,0,0,0,0,0,0.41,0,0,0,0,0,0,1.93,0,0,0,0,0,0,0,0,0,0,0.38,0,0,1.56,576
0,21.65,55.93,0,0,0,0.71,0,0,0,1.3,0,0,0,0,0,0,0,0,17.21,0,0,0,0.6,0,0,0,0.1,0,0,0,0,0,0,1.54,0,0,0,0,0,0,0,0,0,0,0,0,0,0.97,569
0,19.17,59.07,0,0,0,5.19,4.41,0,0,0.9,0,0,0,0,0,0,0,0,7.81,0,0,0,0,0,0,0,0,0,0,0,0,0,0,0.54,0,0,0,0,0,0,0,0,0,0,0.06,0,0,2.87,595
0,23.82,57.79,0,0,0,4.18,0,0,0,1.57,0,0,0,0,0,0,0,0,8.71,0,0,0,0,0,0,0,0.06,0,0,0,0,0,0,1.06,0,0,0,0,0,0,0,0,0,0,0.03,0,0,2.78,582
0,20.66,56.04,0,0,0,0.06,0.59,0,0,3.8,0,0,0,0,0,0,0,0,13.78,0,0,0,1.49,0,0,0,0,0,0,0,0,0,0,1.53,0,0,0,0,0,0,0,0,0,0,0.07,0,0,2,571
0,25.55,56.92,0,0,0,0.29,0.46,0,0,1.7,0,0,0,0,0,0,0,0,11.21,0,0,0,0.73,0,0,0,0.17,0,0,0,0,0,0,2.75,0,0,0,0,0,0,0,0,0,0,0,0,0,0.22,592
0,22.55,57.51,0,0,0,1.23,1.81,0,0,2.34,0,0,0,0,0,0,0,0,9.12,0,0,0,0,0,0,0,0,0,0,0,0,0,0,3.05,0,0,0,0,0,0,0,0,0,0,0.09,0,0,2.3,590
0,22.53,57.99,0,0,0,2.42,1.63,0,0,1.55,0,0,0,0,0,0,0,0,9.46,0,0,0,0.49,0,0,0,0.04,0,0,0,0,0,0,0.27,0,0,0,0,0,0,0,0,0,0,0,0,0,3.61,566
0,15.67,57.01,0,0,0,0.55,2.34,0,0,5.08,0,0,0,0,0,0,0,0,13.02,0,0,0,0,0,0,0,0.12,0,0,0,0,0,0,0,0,0,0,0,0,0,0,0,0,0,0.15,0,0,6.04,565
0,16.09,56.46,0,0,0.22,0.47,2.81,0,0,6.44,0,0,0,0,0,0,0,0,14.36,0,0,0,0,0,0,0,0.17,0,0,0,0,0,0,0,0,0,0,0,0,0,0,0,0,0,0,0,0,2.99,579
3.4,22.32,55.81,0,1.23,0.32,0.35,0.85,0,0,2.35,0,0,0,0,0,0,0,0,10.48,0,0,0,0,0,0,0,0.35,0,0,0,0,0,0,0.41,0,0,0,0,0,0,0,0,0,0,0,0,0,2.12,570
0,23.68,57.26,0,0,3.19,0.15,1.15,0,0,1.97,0,0,0,0,0,0,0,0,9.81,0,0,0,0,0,0,0,0.09,0,0,0,0,0,0,0.17,0,0,0,0,0,0,0,0,0,0,0,0,0,2.54,572
0,19.72,55.32,0,0,0,0.28,0.31,0,0,16.03,0,0,0,0,0,0,0,0,7.88,0,0,0,0,0,0,0,0,0,0,0,0,0,0,0,0,0,0,0,0,0,0,0,0,0,0.07,0,0,0.39,585
0,26.66,58.28,0,0,0,0.35,1.46,0,0,0,0,0,0,0,0,0,0,0,9.06,0,0,0,1.24,0,0,0,0.09,0,0,0,0,0,0,0,0,0,0,0,0,0,0,0,0,0,0,0,0,2.85,570
0,23.33,56.32,0,0,0,0.43,0.37,0,0,0,0,0,0,0,0,0,0,0,8.93,0,0,0,10.1,0,0,0,0,0,0,0,0,0,0,0,0,0,0,0,0,0,0,0,0,0,0.08,0,0,0.45,590
0,25.83,58.03,0,0,0,0.26,1.42,0,0,0,0,0,0,0,0,0,0,0,10.69,0,0,0,0,0,0,0,0.09,0,0,0,0,0,0,0.87,0,0,0,0,0,0,0,0,0,0,0,0,0,2.81,568
0,23.63,56.27,0,0,0,0.3,0.15,0,0,0,0,0,0,0,0,0,0,0,11.43,0,0,0,0,0,0,0,0,0,0,0,0,0,0,7.64,0,0,0,0,0,0,0,0,0,0,0.09,0,0,0.48,592
0,25.36,57.72,0,0,0,0.79,0.63,0,0,1.2,0,0,0,0,0,0,0,0,10.62,0,0,0,0.23,0,0,0,0.09,0,0,0,0,0,0,0.28,0,0,0,0,0,0,0,0,0,0,0,0,0,3.08,562
0,22.53,56.09,0,0,0,0.54,0.28,0,0,5.32,0,0,0,0,0,0,0,0,9.43,0,0,0,1.31,0,0,0,0,0,0,0,0,0,0,4.01,0,0,0,0,0,0,0,0,0,0,0.08,0,0,0.41,590
0.22,16.19,56.64,0,0,0,0,2.41,0,0,6.15,0,0,0,0,0,0,0,0,13.85,0,0,0,0,0,0,0,0.22,0,0,0,0,0,0,0,0,0,0,0,0,0,0,0,0,0,0.18,0,0,4.14,569
16.98,13.85,50.63,0,0,0,0.5,0.8,0,0,4.52,0,0,0,0,0,0,0,0,9.72,0,0,0,0,0,0,0,0.18,0,0,0,0,0,0,0,0,0,0,0,0,0,0,0,0,0,0,0,0,2.82,560
0,16.22,56.68,0,0.11,0,0,2.42,0,0,6.16,0,0,0,0,0,0,0,0,13.88,0,0,0,0,0,0,0,0.22,0,0,0,0,0,0,0,0,0,0,0,0,0,0,0,0,0,0.18,0,0,4.14,570
0,15.95,53.25,0,9.43,0,0.57,0.93,0,0,5.21,0,0,0,0,0,0,0,0,11.2,0,0,0,0,0,0,0,0.2,0,0,0,0,0,0,0,0,0,0,0,0,0,0,0,0,0,0,0,0,3.25,561
0,16.23,56.69,0,0,0,0,2.42,0,0.07,6.16,0,0,0,0,0,0,0,0,13.88,0,0,0,0,0,0,0,0.22,0,0,0,0,0,0,0,0,0,0,0,0,0,0,0,0,0,0.18,0,0,4.14,570
0,16.76,54.27,0,0,0,0.6,0.97,0,6.52,5.48,0,0,0,0,0,0,0,0,11.77,0,0,0,0,0,0,0,0.21,0,0,0,0,0,0,0,0,0,0,0,0,0,0,0,0,0,0,0,0,3.41,567
0,18.67,59.36,0,0,0,0.28,7.29,0,0,0,0,0,0,0,0,0,0,0,9.73,0,0,0,0,0,0,0,0.06,0,0,0,0,0,0,0.97,0,0,0,0,0,0,0,0,0,0,0,0,0,3.65,602
0,31.65,58.17,0,0,0,0.04,0,0,0,0,0,0,0,0,0,0,0,0,7.31,0,0,0,0,0,0,0,0.05,0,0,0,0,0,0,2,0,0,0,0,0,0,0,0,0,0,0,0,0,0.78,578
2.2,19.21,58.22,0,0,0,2.85,5.52,0,1.1,0,0,0,0,0,0,0,0,0,4.72,0,0,0,0,0,0,0,0.11,0,0,0,0,0,0,3.79,0,0,0,0,0,0,0,0,0,0,0.12,0,0,2.15,605
0,23.41,58.11,0,0,0,5.07,0.8,0,0,0.95,0,0,0,0,0,0,0,0,8.08,0,0,0,0.39,0,0,0,0.05,0,0,0,0,0,0,0.99,0,0,0,0,0,0,0,0,0,0,0,0,0,2.14,601
0,25.05,57.25,0,0,0,2.07,0.76,0,0,1.8,0,0,0,0,0,0,0,0,9.83,0,0,0,0.67,0,0,0,0.05,0,0,0,0,0,0,2.35,0,0,0,0,0,0,0,0,0,0,0,0,0,0.17,604
0,23.56,57.6,0,0,0,0.33,1.35,0,0,2.39,0,0,0,0,0,0,0,0,11.14,0,0,0,0,0,0,0,0.06,0,0,0,0,0,0,0,0,0,0,0,0,0,0,0,0,0,0,0,0,3.57,564
0,25.93,58.12,0,0,0,0.42,1.26,0,0,0,0,0,0,0,0,0,0,0,9.63,0,0,0,1.22,0,0,0,0.06,0,0,0,0,0,0,0,0,0,0,0,0,0,0,0,0,0,0,0,0,3.36,561
0,22.98,56.09,0,0,0,0.54,0.15,0,0,0,0,0,0,0,0,0,0,0,12.14,0,0,0,0,0,0,0,0.06,0,0,0,0,0,0,7.73,0,0,0,0,0,0,0,0,0,0,0,0,0,0.29,601
18.42,12.22,50.55,0,0,0,0.44,2.33,0,0,3.57,0,0,0,0,0,0,0,0,9.59,0,0,0,0,0,0,0,0.14,0,0,0,0,0,0,0,0,0,0,0,0,0,0,0,0,0,0,0,0,2.74,571
0,15.06,54.55,0,0,0,0.54,2.87,0,7.2,4.4,0,0,0,0,0,0,0,0,11.82,0,0,0,0,0,0,0,0.17,0,0,0,0,0,0,0,0,0,0,0,0,0,0,0,0,0,0,0,0,3.38,570
5.74,13.96,53,0,2.77,0,0.51,2.67,0,3.03,4.08,0,0,0,0,0,0,0,0,10.96,0,0,0,0,0,0,0,0.16,0,0,0,0,0,0,0,0,0,0,0,0,0,0,0,0,0,0,0,0,3.13,569
0,16.33,56.09,0,0,0,0.32,1.68,0,0,7.24,0,0,0,0,0,0,0,0,13.97,0,0,0,0,0,0,0,0,0,0,0,0,0,0,0,0,0,0,0,0,0,0,0,0,0,0,0,0,4.37,569
0,16.32,56.1,0,0,0,0.32,1.68,0,0,7.24,0,0,0,0,0,0,0,0,13.96,0,0,0,0,0,0,0,0.01,0,0,0,0,0,0,0,0,0,0,0,0,0,0,0,0,0,0,0,0,4.37,569
0,16.28,56.15,0,0,0,0.32,1.67,0,0,7.22,0,0,0,0,0,0,0,0,13.93,0,0,0,0,0,0,0,0.07,0,0,0,0,0,0,0,0,0,0,0,0,0,0,0,0,0,0,0,0,4.36,570
0,16.18,56.27,0,0,0,0.31,1.66,0,0,7.18,0,0,0,0,0,0,0,0,13.84,0,0,0,0,0,0,0,0.23,0,0,0,0,0,0,0,0,0,0,0,0,0,0,0,0,0,0,0,0,4.34,572
0,15.89,56.61,0,0,0,0.31,1.63,0,0,7.04,0,0,0,0,0,0,0,0,13.58,0,0,0,0,0,0,0,0.68,0,0,0,0,0,0,0,0,0,0,0,0,0,0,0,0,0,0,0,0,4.26,574
0,15.74,56.78,0,0,0,0.3,1.62,0,0,6.98,0,0,0,0,0,0,0,0,13.46,0,0,0,0,0,0,0,0.91,0,0,0,0,0,0,0,0,0,0,0,0,0,0,0,0,0,0,0,0,4.22,577
0,16.32,56.1,0,0,0,0.32,1.68,0,0,7.24,0,0,0,0,0,0,0,0,13.96,0,0,0,0,0,0,0,0,0,0,0,0,0,0,0,0,0,0,0,0,0,0,0,0,0,0.01,0,0,4.37,569
0,16.32,56.1,0,0,0,0.32,1.68,0,0,7.23,0,0,0,0,0,0,0,0,13.96,0,0,0,0,0,0,0,0,0,0,0,0,0,0,0,0,0,0,0,0,0,0,0,0,0,0.01,0,0,4.37,569
0,16.3,56.13,0,0,0,0.32,1.67,0,0,7.23,0,0,0,0,0,0,0,0,13.94,0,0,0,0,0,0,0,0,0,0,0,0,0,0,0,0,0,0,0,0,0,0,0,0,0,0.04,0,0,4.37,570
0,16.24,56.2,0,0,0,0.31,1.67,0,0,7.2,0,0,0,0,0,0,0,0,13.88,0,0,0,0,0,0,0,0,0,0,0,0,0,0,0,0,0,0,0,0,0,0,0,0,0,0.14,0,0,4.35,571
0,16.05,56.42,0,0,0,0.32,1.65,0,0,7.12,0,0,0,0,0,0,0,0,13.72,0,0,0,0,0,0,0,0,0,0,0,0,0,0,0,0,0,0,0,0,0,0,0,0,0,0.43,0,0,4.3,573
0,15.96,56.53,0,0,0,0.31,1.64,0,0,7.07,0,0,0,0,0,0,0,0,13.64,0,0,0,0,0,0,0,0,0,0,0,0,0,0,0,0,0,0,0,0,0,0,0,0,0,0.57,0,0,4.28,575
0,13.89,59.53,0,0,0,0,8.05,0,0,0,0,0,0,0,0,0,0,0,5.94,0,0,0,0,0,0,0,0,0,0,0,0,0,0,4.47,0,0,0,0,0,0,0,0,0,0,0,0,0,8.13,560
0,17.86,57.06,0,0,0,0.76,0.65,0,0,4.16,0,0,0,0,0,0,0,0,6.68,0,0,0,4.5,0,0,0,0,0,0,0,0,0,0,0,0,0,0,0,0,0,0,0,0,0,0,0,0,8.34,501
0,24.64,58.12,0,0,0,2.32,0.98,0,0,0,0,0,0,0,0,0,0,0,6.91,0,0,0,0,0,0,0,0,0,0,0,0,0,0,3.47,0,0,0,0,0,0,0,0,0,0,0,0,0,3.56,584
2.14,15.63,57.87,0,1.03,0,0,7.99,0,0,0,0,0,0,0,0,0,0,0,6.68,0,0,0,0,0,0,0,0,0,0,0,0,0,0,5.64,0,0,0,0,0,0,0,0,0,0,0,0,0,3.02,554
0,13.93,58.18,0,0,0,3.01,0,0,0,1.82,0,0,0,0,0,0,0,0,5.96,0,0,0,0,0,0,0,0,0,0,0,0,0,0,1.33,0,0,0,0,0,0,0,0,0,0,0,0,0,15.77,458
4.89,18.16,56.81,0,0.78,0,0,6.88,0,0,3.04,0,0,0,0,0,0,0,0,4.18,0,0,0,2.35,0,0,0,0,0,0,0,0,0,0.17,1.59,0,0,0,0,0,0,0,0,0,0,0,0,0,1.15,562
0,8.64,59.78,0,0,0,1.97,10.85,0,0,0,0,0,0,0,0.32,0,0,0,0,0,0,0,0,0,0,0,0,0,0,0,0,2.92,0,0,0,0,0,0,0,0,0,0,0,0,0,0,14.87,0.65,474
1.25,10.74,58.3,0,1.05,0,1.83,8.94,0,1.09,0,0,0,0,0,0,0,0,0,0,0,0,0,0,0,0,0,0,0,0,0,0,2.93,0,0,0,0,0,0,0,0,0,0,0,0,0,0,13.59,0.28,455
0.63,10.81,59.08,0,0.61,0,1.85,10.18,0,0.4,0,0,0,0,0,0,0,0,0,0,0,0,0,0,0,0,0,0,0,0,0,0,1.77,0,0,0,0,0,0,0,0,0,0,0,0,0,0,13.27,1.42,460
1.53,10.5,57.32,0,2.21,0,1.79,9.12,0,1.94,0,0,0,0,0,0,0,0,0,0,0,0,0,0,0,0,0,0,0,0,0,0,1.72,0,0,0,0,0,0,0,0,0,0,0,0,0,0,12.89,0.98,455
0,10.9,59.23,0,0,0,1.12,0,0,0,0,0,0,0,0,0,0,0,0,8.69,0,4.82,0,0,0,0,0,0,0,0,0,0,0,0,0,0,0,0,0,0,0,0,0,0,0,0,0,0,15.24,535
0,8.96,58.62,0,0,0,0.86,0,0,0,1.17,0,0,0,0,0,0,0,0,8.94,0,4.24,0,1,0,0,0,0,0,0,0,0,0,0,0,0,0,0,0,0,0,0,0,0,0,0,0,0,16.21,530
0,11.35,59.3,0,0,0,1.16,0,0,0,0,0,0,0,0,0,0,0,0,9.05,0,5.53,0,0,0,0,0,0,0,0,0,0,0,0,0,0,0,0,0,0,0,0,0,0,0,0,0,0,13.62,552
0,12.31,59,0,0,0,0,0,0,0,0,0,0,0,0,0,0,0,0,10.11,0,5.09,0,0,0,0,0,0,0,0,0,0,0,0,0,0,0,0,0,0,0,0,0,0,0,0,0,0,13.49,547
0,8.93,62.46,0,0,0,0.74,12.31,0,0,0,0,0,0,0,0,0,0,0,0,0,0,0,0,0,0,0,0,0,0,0,0,0,0,0,0,0,0,0,0,0,0,0,0,0,0,0,0,15.55,540
0,9.76,61.16,0,0,0,0,9.69,0,0,0,0,0,0,0,0,0,0,0,3.88,0,0,0,0,0,0,0,0,0,0,0,0,0,0,0,0,0,0,0,0,0,0,0,0,0,0,0,0,15.52,531
0,18.23,57.88,0,0,0,0.58,0,0,0,4.55,0,0,0,0,0,0,0,0,9.97,0,3.94,0,0,0,0,0,0,0,0,0,0,0,0,0,0,0,0,0,0,0,0,0,0,0,0,0,0,4.85,597
0,23.31,56.42,0,0,0,0.68,0,0,0,0,0,0,0,0,0,0,0,0,14.53,0,0.19,0,0,0,0,0,0,0,0,0,0,0,0,3.59,0,0,0,0,0,0,0,0,0,0,0,0,0,1.28,580
0,19.09,57.44,0,0,0,0.66,0.31,0,0,0,0,0,0,0,0,0,0,0,10.49,0,2.16,0,0,0,0,0,0,0,0,0,0,0,0,4.77,0,0,0,0,0,0,0,0,0,0,0,0,0,5.08,583
0,11.17,58.24,0,0,0,0,0,0,0,0,0,0,0,0,0.35,0,0,2.15,5.94,0,0,0,0,0,0,0,0,0,0.25,0,0,0,0,0.71,0,0,0,0,0,0,0,0,0,0,0,0,0,21.18,417
0,11.11,58.25,0,0,0,0,0,0,0,0.13,0,0,0,0,0.25,0,0,1.64,5.81,0.05,0,0,0.13,0,0,0,0,0,0.1,0,0,0,0,1.06,0,0,0,0,0,0,0,0,0,0,0,0,0,21.47,412
0,10.35,58.45,0,0,0.1,0,0,0,0,0.12,0,0,0,0,0.3,0,0,1.53,4.88,0.05,0,0,0.2,0,0,0,0,0,0.2,0,0,0,0,0.91,0,0,0,0,0,0,0,0,0,0,0,0,0,22.92,401
0,10.92,58.62,0,0,0,0,0,0,0,0,0,0,0,0,0.34,0,0,1.4,3.84,0,0,0,0,0,0,0,0,0,0.29,0,0,0,0,1.64,0,0,0,0,0,0,0,0,0,0,0,0,0,22.95,398
0,10.96,58.65,0,0,0.07,0,0,0,0,0,0,0,0,0,0.34,0,0,1.42,3.87,0,0,0,0,0,0,0,0,0,0.38,0,0,0,0,1.37,0,0,0,0,0,0,0,0,0,0,0,0,0,22.93,401
0,10.95,58.67,0,0,0.12,0,0,0,0,0.1,0,0,0,0,0.34,0,0,1.42,3.6,0.05,0,0,0,0,0,0,0,0,0.43,0,0,0,0,1.44,0,0,0,0,0,0,0,0,0,0,0,0,0,22.9,400
0,9.24,58.6,0,0,0.19,0,0,0,0,0,0,0,0,0,0.29,0,0,1.38,3.94,0.15,0,0,0.24,0,0,0,0,0,0.34,0,0,0,0,1.23,0,0,0,0,0,0,0,0,0,0,0,0,0,24.39,395
0,13.56,58.36,0,0,0,0,0,0,0,0,0,0,0,0,0.35,0,0,1.35,4.63,0,0,0,0,0,0,0,0,0,0.25,0,0,0,0,2.22,0,0,0,0,0,0,0,0,0,0,0,0,0,19.29,430
